Repository: JackZH26/Superconductivity_Scoping_Review

# Superconductivity Scoping Review

This repository contains the working materials for a 1996--2026 scoping review
of superconducting-materials research based on SCLib, a provenance-traced
database built from more than 40,000 arXiv superconductivity papers.

## Current Snapshot

- Data freeze date: `2026.05.13`
- Complete-year analysis window: 1996--2025
- Public timeline points in complete-year analysis: 13,724
- Main manuscript draft:
  `manuscript/Zhou_Thirty_Years_Of_Superconducting_Materials_Research_1996_2026_A_Scoping_Review_Based_On_A_Provenance_Traced_LLM_Curated_ArXiv_Materials_Database_2026.tex`
- Compiled manuscript PDF is included in `manuscript/`.

## Repository Layout

- `data_freeze/`: scripts and frozen SCLib API snapshot used for analysis.
- `notebooks/`: first timeline-landscape notebook and batch runner.
- `analysis_outputs/`: generated tables and figures from the frozen snapshot.
- `review_protocol/`: research protocol, validation schema, figure plan, and
  preliminary metrics.
- `validation/`: stratified validation sample, scoring scripts, precheck
  scripts, and validation summaries.
- `manuscript/`: LaTeX manuscript skeleton, bibliography, figures, and compiled
  PDF.

## Validation Status

The current validation table contains 420 reviewed rows across high-priority
strata:

- `tc_ge_150_experimental_all`: high-Tc experimental hydride frontier.
- `iron_based_2008`: 2008 iron-based burst sample.
- `tc_50_80_gap`: sampled records from the 50--80 K sparse band.
- `tc_80_100_plateau`: sampled records from the 80--100 K cuprate-dominated
  plateau.

Pressure role is tracked separately from pressure value so that measurement
pressure, high-pressure synthesis, calculations, and cited/contextual pressure
mentions can be separated.

## Reproduce The Current Outputs

From the repository root:

```bash
python3 notebooks/run_timeline_landscape.py
python3 validation/apply_high_tc_experimental_precheck.py
python3 validation/apply_iron_based_2008_precheck.py
python3 validation/apply_tc_band_precheck.py
python3 validation/score_validation.py validation/samples/2026.05.13/validation_sample.csv
```

Compile the manuscript from `manuscript/`:

```bash
pdflatex Zhou_Thirty_Years_Of_Superconducting_Materials_Research_1996_2026_A_Scoping_Review_Based_On_A_Provenance_Traced_LLM_Curated_ArXiv_Materials_Database_2026.tex
bibtex Zhou_Thirty_Years_Of_Superconducting_Materials_Research_1996_2026_A_Scoping_Review_Based_On_A_Provenance_Traced_LLM_Curated_ArXiv_Materials_Database_2026
pdflatex Zhou_Thirty_Years_Of_Superconducting_Materials_Research_1996_2026_A_Scoping_Review_Based_On_A_Provenance_Traced_LLM_Curated_ArXiv_Materials_Database_2026.tex
pdflatex Zhou_Thirty_Years_Of_Superconducting_Materials_Research_1996_2026_A_Scoping_Review_Based_On_A_Provenance_Traced_LLM_Curated_ArXiv_Materials_Database_2026.tex
```

## Notes

LaTeX build byproducts, local OS files, virtual environments, and local secrets
are intentionally excluded by `.gitignore`. Frozen data, validation cache JSON,
analysis outputs, and the compiled manuscript PDF are retained for transparency
and reproducibility.

# SCLib Snapshot 2026.05.13

Frozen at: 2026-05-13T10:45:58.690Z

API base: https://api.jzis.org/sclib/v1

Dataset version reported by SCLib: v2026.05.12

## Contents

- `metadata.json`: freeze metadata, counts, and file hashes.
- `stats.json`: SCLib stats endpoint payload.
- `timeline.json`: full public timeline endpoint payload.
- `timeline_experimental_only.json`: timeline endpoint with `experimental_only=true`.
- `timeline_points.csv`: flattened timeline points for notebook analysis.
- `timeline_experimental_only_points.csv`: flattened experimental-only points.
- `materials_default_summary.json/csv`: default public materials list.
- `materials_all_summary.json/csv`: materials list with `include_pending=true&include_skeletons=true`.
- `material_family_counts.csv`: family counts from all material summaries.

This API-level snapshot is sufficient for the first timeline-landscape analysis.
For the final manuscript, export a database-level snapshot of papers, material
details, and raw `materials.records` to support full validation and provenance.

File: data_freeze/snapshots/2026.05.13/materials_default_summary.json (part 1 of 99)
{
  "total": 6585,
  "results": [
    {
      "id": "mat:lasc2h24",
      "formula": "LaSc2H24",
      "formula_latex": null,
      "family": "hydride",
      "subfamily": null,
      "tc_max": 298,
      "tc_max_conditions": "P=266 GPa, polycrystal, resistivity, arXiv:2510.01273",
      "tc_ambient": null,
      "discovery_year": 2025,
      "total_papers": 2,
      "status": "active_research",
      "pairing_symmetry": null,
      "structure_phase": null,
      "ambient_sc": false,
      "is_topological": null,
      "is_unconventional": null,
      "is_2d_or_interface": null,
      "has_competing_order": false
    },
    {
      "id": "mat:caluh12",
      "formula": "CaLuH12",
      "formula_latex": null,
      "family": "hydride",
      "subfamily": null,
      "tc_max": 294.20001220703125,
      "tc_max_conditions": "P=180 GPa, arXiv:2408.00234",
      "tc_ambient": null,
      "discovery_year": 2024,
      "total_papers": 1,
      "status": "active_research",
      "pairing_symmetry": null,
      "structure_phase": null,
      "ambient_sc": null,
      "is_topological": null,
      "is_unconventional": null,
      "is_2d_or_interface": null,
      "has_competing_order": false
    },
    {
      "id": "mat:lubeh8",
      "formula": "LuBeH8",
      "formula_latex": null,
      "family": "hydride",
      "subfamily": null,
      "tc_max": 293,
      "tc_max_conditions": "P=120 GPa, arXiv:2305.08058",
      "tc_ambient": null,
      "discovery_year": 2023,
      "total_papers": 1,
      "status": "active_research",
      "pairing_symmetry": null,
      "structure_phase": null,
      "ambient_sc": null,
      "is_topological": null,
      "is_unconventional": null,
      "is_2d_or_interface": null,
      "has_competing_order": false
    },
    {
      "id": "mat:yh10",
      "formula": "YH10",
      "formula_latex": null,
      "family": "hydride",
      "subfamily": null,
      "tc_max": 290,
      "tc_max_conditions": "P=300 GPa, arXiv:1910.05875, confirmed by 2 papers",
      "tc_ambient": null,
      "discovery_year": 2019,
      "total_papers": 2,
      "status": "active_research",
      "pairing_symmetry": null,
      "structure_phase": null,
      "ambient_sc": false,
      "is_topological": null,
      "is_unconventional": null,
      "is_2d_or_interface": null,
      "has_competing_order": false
    },
    {
      "id": "mat:lah9.985n0.015",
      "formula": "LaH9.985N0.015",
      "formula_latex": null,
      "family": "hydride",
      "subfamily": null,
      "tc_max": 288,
      "tc_max_conditions": "P=240 GPa, arXiv:2012.13398",
      "tc_ambient": null,
      "discovery_year": 2020,
      "total_papers": 1,
      "status": "active_research",
      "pairing_symmetry": null,
      "structure_phase": null,
      "ambient_sc": null,
      "is_topological": null,
      "is_unconventional": null,
      "is_2d_or_interface": null,
      "has_competing_order": false
    },
    {
      "id": "mat:scluh12",
      "formula": "ScLuH12",
      "formula_latex": null,
      "family": null,
      "subfamily": null,
      "tc_max": 287,
      "tc_max_conditions": "P=190 GPa, arXiv:2604.17712",
      "tc_ambient": null,
      "discovery_year": 2026,
      "total_papers": 1,
      "status": "active_research",
      "pairing_symmetry": null,
      "structure_phase": null,
      "ambient_sc": false,
      "is_topological": null,
      "is_unconventional": null,
      "is_2d_or_interface": null,
      "has_competing_order": false
    },
    {
      "id": "mat:luh10",
      "formula": "LuH10",
      "formula_latex": null,
      "family": "hydride",
      "subfamily": null,
      "tc_max": 286,
      "tc_max_conditions": "P=175 GPa, arXiv:2307.10699",
      "tc_ambient": null,
      "discovery_year": 2020,
      "total_papers": 2,
      "status": "active_research",
      "pairing_symmetry": null,
      "structure_phase": null,
      "ambient_sc": false,
      "is_topological": null,
      "is_unconventional": false,
      "is_2d_or_interface": null,
      "has_competing_order": false
    },
    {
      "id": "mat:li2mgh16",
      "formula": "Li2MgH16",
      "formula_latex": null,
      "family": "hydride",
      "subfamily": null,
      "tc_max": 277,
      "tc_max_conditions": "P=260 GPa, arXiv:2305.04875",
      "tc_ambient": null,
      "discovery_year": 2023,
      "total_papers": 1,
      "status": "active_research",
      "pairing_symmetry": null,
      "structure_phase": null,
      "ambient_sc": false,
      "is_topological": null,
      "is_unconventional": null,
      "is_2d_or_interface": null,
      "has_competing_order": false
    },
    {
      "id": "mat:luh6",
      "formula": "LuH6",
      "formula_latex": null,
      "family": "hydride",
      "subfamily": null,
      "tc_max": 273,
      "tc_max_conditions": "P=100 GPa, arXiv:2010.12225, confirmed by 2 papers",
      "tc_ambient": null,
      "discovery_year": 2020,
      "total_papers": 2,
      "status": "active_research",
      "pairing_symmetry": null,
      "structure_phase": null,
      "ambient_sc": false,
      "is_topological": null,
      "is_unconventional": null,
      "is_2d_or_interface": null,
      "has_competing_order": false
    },
    {
      "id": "mat:lah10",
      "formula": "LaH10",
      "formula_latex": null,
      "family": "hydride",
      "subfamily": null,
      "tc_max": 271,
      "tc_max_conditions": "P=170 GPa, arXiv:1810.01113, confirmed by 2 papers",
      "tc_ambient": null,
      "discovery_year": 2018,
      "total_papers": 21,
      "status": "active_research",
      "pairing_symmetry": "s-wave",
      "structure_phase": null,
      "ambient_sc": false,
      "is_topological": null,
      "is_unconventional": false,
      "is_2d_or_interface": null,
      "has_competing_order": false
    },
    {
      "id": "mat:lah12",
      "formula": "LaH12",
      "formula_latex": null,
      "family": "hydride",
      "subfamily": null,
      "tc_max": 267,
      "tc_max_conditions": "P=165 GPa, susceptibility, arXiv:2412.11727",
      "tc_ambient": null,
      "discovery_year": 2024,
      "total_papers": 1,
      "status": "active_research",
      "pairing_symmetry": null,
      "structure_phase": null,
      "ambient_sc": false,
      "is_topological": null,
      "is_unconventional": null,
      "is_2d_or_interface": null,
      "has_competing_order": false
    },
    {
      "id": "mat:luh11",
      "formula": "LuH11",
      "formula_latex": null,
      "family": "hydride",
      "subfamily": null,
      "tc_max": 266,
      "tc_max_conditions": "arXiv:2403.01688",
      "tc_ambient": null,
      "discovery_year": 2024,
      "total_papers": 1,
      "status": "active_research",
      "pairing_symmetry": null,
      "structure_phase": null,
      "ambient_sc": null,
      "is_topological": null,
      "is_unconventional": null,
      "is_2d_or_interface": null,
      "has_competing_order": false
    },
    {
      "id": "mat:ag-au",
      "formula": "Ag-Au",
      "formula_latex": null,
      "family": null,
      "subfamily": null,
      "tc_max": 259,
      "tc_max_conditions": "ambient, thin_film, resistivity, arXiv:1906.00708",
      "tc_ambient": 259,
      "discovery_year": 2019,
      "total_papers": 1,
      "status": "active_research",
      "pairing_symmetry": null,
      "structure_phase": null,
      "ambient_sc": true,
      "is_topological": null,
      "is_unconventional": null,
      "is_2d_or_interface": null,
      "has_competing_order": false
    },
    {
      "id": "mat:ycah12",
      "formula": "YCaH12",
      "formula_latex": null,
      "family": "hydride",
      "subfamily": null,
      "tc_max": 253,
      "tc_max_conditions": "P=200 GPa, arXiv:2604.17712",
      "tc_ambient": null,
      "discovery_year": 2026,
      "total_papers": 1,
      "status": "active_research",
      "pairing_symmetry": null,
      "structure_phase": null,
      "ambient_sc": false,
      "is_topological": null,
      "is_unconventional": null,
      "is_2d_or_interface": null,
      "has_competing_order": false
    },
    {
      "id": "mat:(la,y)h10",
      "formula": "(La,Y)H10",
      "formula_latex": null,
      "family": "hydride",
      "subfamily": null,
      "tc_max": 253,
      "tc_max_conditions": "P=183 GPa, polycrystal, arXiv:2012.04787",
      "tc_ambient": null,
      "discovery_year": 2020,
      "total_papers": 1,
      "status": "active_research",
      "pairing_symmetry": null,
      "structure_phase": null,
      "ambient_sc": null,
      "is_topological": null,
      "is_unconventional": null,
      "is_2d_or_interface": null,
      "has_competing_order": false
    },
    {
      "id": "mat:yh6",
      "formula": "YH6",
      "formula_latex": null,
      "family": "hydride",
      "subfamily": null,
      "tc_max": 250,
      "tc_max_conditions": "P=200 GPa, arXiv:2310.00056, confirmed by 2 papers",
      "tc_ambient": null,
      "discovery_year": 2017,
      "total_papers": 10,
      "status": "active_research",
      "pairing_symmetry": "s-wave",
      "structure_phase": null,
      "ambient_sc": false,
      "is_topological": null,
      "is_unconventional": null,
      "is_2d_or_interface": null,
      "has_competing_order": false
    },
    {
      "id": "mat:h3s0.9p0.1",
      "formula": "H3S0.9P0.1",
      "formula_latex": null,
      "family": "hydride",
      "subfamily": null,
      "tc_max": 250,
      "tc_max_conditions": "P=200 GPa, arXiv:1507.08525",
      "tc_ambient": null,
      "discovery_year": 2015,
      "total_papers": 1,
      "status": "active_research",
      "pairing_symmetry": null,
      "structure_phase": null,
      "ambient_sc": null,
      "is_topological": null,
      "is_unconventional": null,
      "is_2d_or_interface": null,
      "has_competing_order": false
    },
    {
      "id": "mat:h3s",
      "formula": "H3S",
      "formula_latex": null,
      "family": "hydride",
      "subfamily": null,
      "tc_max": 248,
      "tc_max_conditions": "P=250 GPa, arXiv:1804.08224, confirmed by 2 papers",
      "tc_ambient": null,
      "discovery_year": 2015,
      "total_papers": 25,
      "status": "active_research",
      "pairing_symmetry": "s-wave",
      "structure_phase": null,
      "ambient_sc": false,
      "is_topological": null,
      "is_unconventional": false,
      "is_2d_or_interface": null,
      "has_competing_order": false
    },
    {
      "id": "mat:lah9.59",
      "formula": "LaH9.59",
      "formula_latex": null,
      "family": "hydride",
      "subfamily": null,
      "tc_max": 245,
      "tc_max_conditions": "P=150 GPa, arXiv:2409.09836",
      "tc_ambient": null,
      "discovery_year": 2024,
      "total_papers": 1,
      "status": "active_research",
      "pairing_symmetry": null,
      "structure_phase": null,
      "ambient_sc": false,
      "is_topological": null,
      "is_unconventional": null,
      "is_2d_or_interface": null,
      "has_competing_order": false
    },
    {
      "id": "mat:(la0.9y0.1)h10",
      "formula": "(La0.9Y0.1)H10",
      "formula_latex": null,
      "family": "hydride",
      "subfamily": null,
      "tc_max": 244,
      "tc_max_conditions": "resistivity, arXiv:2507.18831",
      "tc_ambient": null,
      "discovery_year": 2025,
      "total_papers": 1,
      "status": "active_research",
      "pairing_symmetry": null,
      "structure_phase": null,
      "ambient_sc": null,
      "is_topological": null,
      "is_unconventional": null,
      "is_2d_or_interface": null,
      "has_competing_order": false
    },
    {
      "id": "mat:yh9",
      "formula": "YH9",
      "formula_latex": null,
      "family": "hydride",
      "subfamily": null,
      "tc_max": 243,
      "tc_max_conditions": "P=201 GPa, resistivity, arXiv:1909.10482",
      "tc_ambient": null,
      "discovery_year": 2019,
      "total_papers": 1,
      "status": "active_research",
      "pairing_symmetry": null,
      "structure_phase": null,
      "ambient_sc": false,
      "is_topological": null,
      "is_unconventional": null,
      "is_2d_or_interface": null,
      "has_competing_order": false
    },
    {
      "id": "mat:lah9.625",
      "formula": "LaH9.625",
      "formula_latex": null,
      "family": "hydride",
      "subfamily": null,
      "tc_max": 242,
      "tc_max_conditions": "P=137 GPa, arXiv:2409.09836",
      "tc_ambient": null,
      "discovery_year": 2024,
      "total_papers": 1,
      "status": "active_research",
      "pairing_symmetry": null,
      "structure_phase": null,
      "ambient_sc": false,
      "is_topological": null,
      "is_unconventional": null,
      "is_2d_or_interface": null,
      "has_competing_order": false
    },
    {
      "id": "mat:thh10",
      "formula": "ThH10",
      "formula_latex": null,
      "family": "hydride",
      "subfamily": null,
      "tc_max": 241,
      "tc_max_conditions": "P=80 GPa, arXiv:1711.00278, confirmed by 2 papers",
      "tc_ambient": null,
      "discovery_year": 2017,
      "total_papers": 3,
      "status": "active_research",
      "pairing_symmetry": null,
      "structure_phase": null,
      "ambient_sc": false,
      "is_topological": null,
      "is_unconventional": null,
      "is_2d_or_interface": null,
      "has_competing_order": false
    },
    {
      "id": "mat:(la,y)h6",
      "formula": "(La,Y)H6",
      "formula_latex": null,
      "family": "hydride",
      "subfamily": null,
      "tc_max": 237,
      "tc_max_conditions": "polycrystal, arXiv:2012.04787",
      "tc_ambient": null,
      "discovery_year": 2020,
      "total_papers": 1,
      "status": "active_research",
      "pairing_symmetry": null,
      "structure_phase": null,
      "ambient_sc": null,
      "is_topological": null,
      "is_unconventional": null,
      "is_2d_or_interface": null,
      "has_competing_order": false
    },
    {
      "id": "mat:lah9.75",
      "formula": "LaH9.75",
      "formula_latex": null,
      "family": "hydride",
      "subfamily": null,
      "tc_max": 230,
      "tc_max_conditions": "P=137 GPa, arXiv:2409.09836",
      "tc_ambient": null,
      "discovery_year": 2024,
      "total_papers": 1,
      "status": "active_research",
      "pairing_symmetry": null,
      "structure_phase": null,
      "ambient_sc": false,
      "is_topological": null,
      "is_unconventional": null,
      "is_2d_or_interface": null,
      "has_competing_order": false
    },
    {
      "id": "mat:hfh10",
      "formula": "HfH10",
      "formula_latex": null,
      "family": "hydride",
      "subfamily": null,
      "tc_max": 223.5,
      "tc_max_conditions": "P=250 GPa, arXiv:2001.04076",
      "tc_ambient": null,
      "discovery_year": 2020,
      "total_papers": 1,
      "status": "active_research",
      "pairing_symmetry": null,
      "structure_phase": null,
      "ambient_sc": null,
      "is_topological": null,
      "is_unconventional": false,
      "is_2d_or_interface": null,
      "has_competing_order": false
    },
    {
      "id": "mat:gdyh5",
      "formula": "GdYH5",
      "formula_latex": null,
      "family": "hydride",
      "subfamily": null,
      "tc_max": 223.1999969482422,
      "tc_max_conditions": "P=157 GPa, arXiv:2510.10720",
      "tc_ambient": null,
      "discovery_year": 2025,
      "total_papers": 1,
      "status": "active_research",
      "pairing_symmetry": null,
      "structure_phase": null,
      "ambient_sc": null,
      "is_topological": null,
      "is_unconventional": null,
      "is_2d_or_interface": null,
      "has_competing_order": false
    },
    {
      "id": "mat:lah9.6",
      "formula": "LaH9.6",
      "formula_latex": null,
      "family": "hydride",
      "subfamily": null,
      "tc_max": 220,
      "tc_max_conditions": "P=150 GPa, susceptibility, arXiv:2510.21877",
      "tc_ambient": null,
      "discovery_year": 2025,
      "total_papers": 1,
      "status": "active_research",
      "pairing_symmetry": null,
      "structure_phase": null,
      "ambient_sc": null,
      "is_topological": null,
      "is_unconventional": null,
      "is_2d_or_interface": null,
      "has_competing_order": false
    },
    {
      "id": "mat:lah16",
      "formula": "LaH16",
      "formula_latex": null,
      "family": "hydride",
      "subfamily": null,
      "tc_max": 219.60000610351562,
      "tc_max_conditions": "P=250 GPa, arXiv:2112.06504, confirmed by 2 papers",
      "tc_ambient": null,
      "discovery_year": 2018,
      "total_papers": 2,
      "status": "active_research",
      "pairing_symmetry": null,
      "structure_phase": null,
      "ambient_sc": null,
      "is_topological": null,
      "is_unconventional": null,
      "is_2d_or_interface": null,
      "has_competing_order": false
    },
    {
      "id": "mat:thbeh8",
      "formula": "ThBeH8",
      "formula_latex": null,
      "family": "hydride",
      "subfamily": null,
      "tc_max": 217.64999389648438,
      "tc_max_conditions": "P=200 GPa, arXiv:2209.01903",
      "tc_ambient": null,
      "discovery_year": 2022,
      "total_papers": 1,
      "status": "active_research",
      "pairing_symmetry": null,
      "structure_phase": null,
      "ambient_sc": null,
      "is_topological": null,
      "is_unconventional": null,
      "is_2d_or_interface": null,
      "has_competing_order": false
    },
    {
      "id": "mat:cah6",
      "formula": "CaH6",
      "formula_latex": null,
      "family": "hydride",
      "subfamily": null,
      "tc_max": 215,
      "tc_max_conditions": "arXiv:2512.03721, confirmed by 2 papers",
      "tc_ambient": null,
      "discovery_year": 2013,
      "total_papers": 6,
      "status": "active_research",
      "pairing_symmetry": null,
      "structure_phase": null,
      "ambient_sc": false,
      "is_topological": null,
      "is_unconventional": null,
      "is_2d_or_interface": null,
      "has_competing_order": false
    },
    {
      "id": "mat:la3thh40",
      "formula": "La3ThH40",
      "formula_latex": null,
      "family": null,
      "subfamily": null,
      "tc_max": 210,
      "tc_max_conditions": "P=200 GPa, arXiv:2210.06371",
      "tc_ambient": null,
      "discovery_year": 2022,
      "total_papers": 1,
      "status": "active_research",
      "pairing_symmetry": null,
      "structure_phase": null,
      "ambient_sc": false,
      "is_topological": null,
      "is_unconventional": null,
      "is_2d_or_interface": null,
      "has_competing_order": false
    },
    {
      "id": "mat:c0.057s0.943h3",
      "formula": "C0.057S0.943H3",
      "formula_latex": null,
      "family": null,
      "subfamily": null,
      "tc_max": 208,
      "tc_max_conditions": "P=270 GPa, arXiv:2109.09898",
      "tc_ambient": null,
      "discovery_year": 2021,
      "total_papers": 1,
      "status": "active_research",
      "pairing_symmetry": null,
      "structure_phase": null,
      "ambient_sc": null,
      "is_topological": null,
      "is_unconventional": null,
      "is_2d_or_interface": null,
      "has_competing_order": false
    },
    {
      "id": "mat:h3se",
      "formula": "H3Se",
      "formula_latex": null,
      "family": "hydride",
      "subfamily": null,
      "tc_max": 200,
      "tc_max_conditions": "P=64 GPa, arXiv:2408.10625, confirmed by 3 papers",
      "tc_ambient": null,
      "discovery_year": 2015,
      "total_papers": 4,
      "status": "active_research",
      "pairing_symmetry": null,
      "structure_phase": null,
      "ambient_sc": false,
      "is_topological": null,
      "is_unconventional": null,
      "is_2d_or_interface": null,
      "has_competing_order": false
    },
    {
      "id": "mat:h3s0.9o0.1",
      "formula": "H3S0.9O0.1",
      "formula_latex": null,
      "family": null,
      "subfamily": null,
      "tc_max": 198,
      "tc_max_conditions": "P=200 GPa, arXiv:1507.08525",
      "tc_ambient": null,
      "discovery_year": 2015,
      "total_papers": 1,
      "status": "active_research",
      "pairing_symmetry": null,
      "structure_phase": null,
      "ambient_sc": null,
      "is_topological": null,
      "is_unconventional": null,
      "is_2d_or_interface": null,
      "has_competing_order": false
    },
    {
      "id": "mat:ymgh12",
      "formula": "YMgH12",
      "formula_latex": null,
      "family": "hydride",
      "subfamily": null,
      "tc_max": 198,
      "tc_max_conditions": "arXiv:2107.05498",
      "tc_ambient": null,
      "discovery_year": 2021,
      "total_papers": 1,
      "status": "active_research",
      "pairing_symmetry": null,
      "structure_phase": null,
      "ambient_sc": false,
      "is_topological": null,
      "is_unconventional": null,
      "is_2d_or_interface": null,
      "has_competing_order": false
    },
    {
      "id": "mat:sch6",
      "formula": "ScH6",
      "formula_latex": null,
      "family": "hydride",
      "subfamily": null,
      "tc_max": 196,
      "tc_max_conditions": "arXiv:2106.10732",
      "tc_ambient": null,
      "discovery_year": 2021,
      "total_papers": 1,
      "status": "active_research",
      "pairing_symmetry": null,
      "structure_phase": null,
      "ambient_sc": false,
      "is_topological": null,
      "is_unconventional": true,
      "is_2d_or_interface": null,
      "has_competing_order": false
    },
    {
      "id": "mat:lad10",
      "formula": "LaD10",
      "formula_latex": null,
      "family": null,
      "subfamily": null,
      "tc_max": 191,
      "tc_max_conditions": "P=250 GPa, arXiv:1912.09663",
      "tc_ambient": null,
      "discovery_year": 2019,
      "total_papers": 2,
      "status": "active_research",
      "pairing_symmetry": null,
      "structure_phase": null,
      "ambient_sc": false,
      "is_topological": null,
      "is_unconventional": false,
      "is_2d_or_interface": null,
      "has_competing_order": false
    },
    {
      "id": "mat:h2s",
      "formula": "H2S",
      "formula_latex": null,
      "family": "hydride",
      "subfamily": null,
      "tc_max": 190,
      "tc_max_conditions": "resistivity, arXiv:1412.0460, confirmed by 2 papers",
      "tc_ambient": null,
      "discovery_year": 2014,
      "total_papers": 5,
      "status": "active_research",
      "pairing_symmetry": null,
      "structure_phase": null,
      "ambient_sc": false,
      "is_topological": null,
      "is_unconventional": false,
      "is_2d_or_interface": null,
      "has_competing_order": false
    },
    {
      "id": "mat:hx(s,c)y",
      "formula": "Hx(S,C)y",
      "formula_latex": null,
      "family": null,
      "subfamily": null,
      "tc_max": 190,
      "tc_max_conditions": "P=210 GPa, resistivity, arXiv:2010.10434",
      "tc_ambient": null,
      "discovery_year": 2020,
      "total_papers": 1,
      "status": "active_research",
      "pairing_symmetry": null,
      "structure_phase": null,
      "ambient_sc": null,
      "is_topological": null,
      "is_unconventional": true,
      "is_2d_or_interface": null,
      "has_competing_order": false
    },
    {
      "id": "mat:fd3̅m-ymgh12",
      "formula": "Fd3̅m-YMgH12",
      "formula_latex": null,
      "family": "hydride",
      "subfamily": null,
      "tc_max": 190,
      "tc_max_conditions": "P=250 GPa, arXiv:2107.05498",
      "tc_ambient": null,
      "discovery_year": 2021,
      "total_papers": 1,
      "status": "active_research",
      "pairing_symmetry": null,
      "structure_phase": null,
      "ambient_sc": false,
      "is_topological": null,
      "is_unconventional": null,
      "is_2d_or_interface": null,
      "has_competing_order": false
    },
    {
      "id": "mat:h3se0.85as0.15",
      "formula": "H3Se0.85As0.15",
      "formula_latex": null,
      "family": "hydride",
      "subfamily": null,
      "tc_max": 185,
      "tc_max_conditions": "P=200 GPa, arXiv:1507.08525",
      "tc_ambient": null,
      "discovery_year": 2015,
      "total_papers": 1,
      "status": "active_research",
      "pairing_symmetry": null,
      "structure_phase": null,
      "ambient_sc": null,
      "is_topological": null,
      "is_unconventional": null,
      "is_2d_or_interface": null,
      "has_competing_order": false
    },
    {
      "id": "mat:ca8h46",
      "formula": "Ca8H46",
      "formula_latex": null,
      "family": "hydride",
      "subfamily": null,
      "tc_max": 185,
      "tc_max_conditions": "arXiv:2512.03721",
      "tc_ambient": null,
      "discovery_year": 2025,
      "total_papers": 1,
      "status": "active_research",
      "pairing_symmetry": null,
      "structure_phase": null,
      "ambient_sc": null,
      "is_topological": null,
      "is_unconventional": null,
      "is_2d_or_interface": null,
      "has_competing_order": false
    },
    {
      "id": "mat:la0.75ba0.25h5.75",
      "formula": "La0.75Ba0.25H5.75",
      "formula_latex": null,
      "family": "hydride",
      "subfamily": null,
      "tc_max": 183,
      "tc_max_conditions": "arXiv:2601.02966",
      "tc_ambient": null,
      "discovery_year": 2026,
      "total_papers": 1,
      "status": "active_research",
      "pairing_symmetry": null,
      "structure_phase": null,
      "ambient_sc": false,
      "is_topological": null,
      "is_unconventional": null,
      "is_2d_or_interface": null,
      "has_competing_order": false
    },
    {
      "id": "mat:α-labh17",
      "formula": "α-LaBH17",
      "formula_latex": null,
      "family": "hydride",
      "subfamily": null,
      "tc_max": 180,
      "tc_max_conditions": "P=300 GPa, arXiv:2106.07266",
      "tc_ambient": null,
      "discovery_year": 2021,
      "total_papers": 1,
      "status": "active_research",
      "pairing_symmetry": null,
      "structure_phase": null,
      "ambient_sc": null,
      "is_topological": null,
      "is_unconventional": null,
      "is_2d_or_interface": null,
      "has_competing_order": false
    },
    {
      "id": "mat:β-labh17",
      "formula": "β-LaBH17",
      "formula_latex": null,
      "family": "hydride",
      "subfamily": null,
      "tc_max": 179,
      "tc_max_conditions": "P=300 GPa, arXiv:2106.07266",
      "tc_ambient": null,
      "discovery_year": 2021,
      "total_papers": 1,
      "status": "active_research",
      "pairing_symmetry": null,
      "structure_phase": null,
      "ambient_sc": null,
      "is_topological": null,
      "is_unconventional": null,
      "is_2d_or_interface": null,
      "has_competing_order": false
    },
    {
      "id": "mat:(la,ce)h10",
      "formula": "(La,Ce)H10+x",
      "formula_latex": null,
      "family": "hydride",
      "subfamily": null,
      "tc_max": 179,
      "tc_max_conditions": "P=148 GPa, resistivity, arXiv:2404.09199",
      "tc_ambient": null,
      "discovery_year": 2024,
      "total_papers": 1,
      "status": "active_research",
      "pairing_symmetry": null,
      "structure_phase": null,
      "ambient_sc": false,
      "is_topological": null,
      "is_unconventional": null,
      "is_2d_or_interface": null,
      "has_competing_order": false
    },
    {
      "id": "mat:(la,ce)h9",
      "formula": "(La,Ce)H9",
      "formula_latex": null,
      "family": "hydride",
      "subfamily": null,
      "tc_max": 178,
      "tc_max_conditions": "resistivity, arXiv:2204.04623",
      "tc_ambient": null,
      "discovery_year": 2022,
      "total_papers": 1,
      "status": "active_research",
      "pairing_symmetry": null,
      "structure_phase": null,
      "ambient_sc": false,
      "is_topological": null,
      "is_unconventional": null,
      "is_2d_or_interface": null,
      "has_competing_order": false
    },
    {
      "id": "mat:c60/c12h26",
      "formula": "C60/C12H26",
      "formula_latex": null,
      "family": "fulleride",
      "subfamily": null,
      "tc_max": 175,
      "tc_max_conditions": "ambient, arXiv:cond-mat/0109251",
      "tc_ambient": 175,
      "discovery_year": 2001,
      "total_papers": 1,
      "status": "active_research",
      "pairing_symmetry": null,
      "structure_phase": null,
      "ambient_sc": true,
      "is_topological": null,
      "is_unconventional": null,
      "is_2d_or_interface": null,
      "has_competing_order": false
    },
    {
      "id": "mat:fm3̄m-la0.5ce0.5h10",
      "formula": "Fm3̄m-La0.5Ce0.5H10",
      "formula_latex": null,
      "family": "hydride",
      "subfamily": null,
      "tc_max": 175,
      "tc_max_conditions": "P=155 GPa, resistivity, arXiv:2208.05199",
      "tc_ambient": null,
      "discovery_year": 2022,
      "total_papers": 1,
      "status": "active_research",
      "pairing_symmetry": null,
      "structure_phase": null,
      "ambient_sc": false,
      "is_topological": null,
      "is_unconventional": null,
      "is_2d_or_interface": null,
      "has_competing_order": false
    },
    {
      "id": "mat:si2h6",
      "formula": "Si2H6",
      "formula_latex": null,
      "family": null,
      "subfamily": null,
      "tc_max": 173.36000061035156,
      "tc_max_conditions": "P=275 GPa, arXiv:1210.1820, confirmed by 2 papers",
      "tc_ambient": null,
      "discovery_year": 2011,
      "total_papers": 2,
      "status": "active_research",
      "pairing_symmetry": null,
      "structure_phase": null,
      "ambient_sc": false,
      "is_topological": null,
      "is_unconventional": true,
      "is_2d_or_interface": null,
      "has_competing_order": false
    },
    {
      "id": "mat:yceh18",
      "formula": "YCeH18",
      "formula_latex": null,
      "family": "hydride",
      "subfamily": null,
      "tc_max": 173,
      "tc_max_conditions": "P=150 GPa, arXiv:2204.01921",
      "tc_ambient": null,
      "discovery_year": 2022,
      "total_papers": 1,
      "status": "active_research",
      "pairing_symmetry": null,
      "structure_phase": null,
      "ambient_sc": null,
      "is_topological": null,
      "is_unconventional": null,
      "is_2d_or_interface": null,
      "has_competing_order": false
    },
    {
      "id": "mat:lah13",
      "formula": "LaH13",
      "formula_latex": null,
      "family": "hydride",
      "subfamily": null,
      "tc_max": 172,
      "tc_max_conditions": "P=300 GPa, arXiv:2308.15031",
      "tc_ambient": null,
      "discovery_year": 2023,
      "total_papers": 1,
      "status": "active_research",
      "pairing_symmetry": null,
      "structure_phase": null,
      "ambient_sc": null,
      "is_topological": null,
      "is_unconventional": null,
      "is_2d_or_interface": null,
      "has_competing_order": false
    },
    {
      "id": "mat:d3s",
      "formula": "D3S",
      "formula_latex": null,
      "family": null,
      "subfamily": null,
      "tc_max": 168,
      "tc_max_conditions": "P=160 GPa, arXiv:2510.25902, confirmed by 2 papers",
      "tc_ambient": null,
      "discovery_year": 2015,
      "total_papers": 2,
      "status": "active_research",
      "pairing_symmetry": null,
      "structure_phase": null,
      "ambient_sc": false,
      "is_topological": null,
      "is_unconventional": false,
      "is_2d_or_interface": null,
      "has_competing_order": false
    },
    {
      "id": "mat:ceh16",
      "formula": "CeH16",
      "formula_latex": null,
      "family": "hydride",
      "subfamily": null,
      "tc_max": 165.10000610351562,
      "tc_max_conditions": "P=250 GPa, arXiv:2112.06504",
      "tc_ambient": null,
      "discovery_year": 2021,
      "total_papers": 1,
      "status": "active_research",
      "pairing_symmetry": null,
      "structure_phase": null,
      "ambient_sc": null,
      "is_topological": null,
      "is_unconventional": null,
      "is_2d_or_interface": null,
      "has_competing_order": false
    },
    {
      "id": "mat:yd6",
      "formula": "YD6",
      "formula_latex": null,
      "family": null,
      "subfamily": null,
      "tc_max": 165,
      "tc_max_conditions": "P=200 GPa, arXiv:2302.12988",
      "tc_ambient": null,
      "discovery_year": 2021,
      "total_papers": 2,
      "status": "active_research",
      "pairing_symmetry": null,
      "structure_phase": null,
      "ambient_sc": null,
      "is_topological": null,
      "is_unconventional": false,
      "is_2d_or_interface": null,
      "has_competing_order": false
    },
    {
      "id": "mat:lamg3h28",
      "formula": "LaMg3H28",
      "formula_latex": null,
      "family": null,
      "subfamily": null,
      "tc_max": 164,
      "tc_max_conditions": "P=200 GPa, arXiv:2308.15031",
      "tc_ambient": null,
      "discovery_year": 2023,
      "total_papers": 1,
      "status": "active_research",
      "pairing_symmetry": null,
      "structure_phase": null,
      "ambient_sc": null,
      "is_topological": null,
      "is_unconventional": null,
      "is_2d_or_interface": null,
      "has_competing_order": false
    },
    {
      "id": "mat:h3o0.5s0.5",
      "formula": "H3O0.5S0.5",
      "formula_latex": null,
      "family": null,
      "subfamily": null,
      "tc_max": 164,
      "tc_max_conditions": "P=190 GPa, arXiv:1507.02522",
      "tc_ambient": null,
      "discovery_year": 2015,
      "total_papers": 1,
      "status": "active_research",
      "pairing_symmetry": "s-wave",
      "structure_phase": null,
      "ambient_sc": null,
      "is_topological": null,
      "is_unconventional": null,
      "is_2d_or_interface": null,
      "has_competing_order": false
    },
    {
      "id": "mat:nacah12",
      "formula": "NaCaH12",
      "formula_latex": null,
      "family": "hydride",
      "subfamily": null,
      "tc_max": 162.35000610351562,
      "tc_max_conditions": "P=100 GPa, arXiv:2511.11284",
      "tc_ambient": null,
      "discovery_year": 2025,
      "total_papers": 1,
      "status": "active_research",
      "pairing_symmetry": null,
      "structure_phase": null,
      "ambient_sc": null,
      "is_topological": null,
      "is_unconventional": null,
      "is_2d_or_interface": null,
      "has_competing_order": false
    },
    {
      "id": "mat:h3s0.7te0.3",
      "formula": "H3S0.7Te0.3",
      "formula_latex": null,
      "family": "hydride",
      "subfamily": null,
      "tc_max": 161,
      "tc_max_conditions": "P=200 GPa, arXiv:1507.08525",
      "tc_ambient": null,
      "discovery_year": 2015,
      "total_papers": 1,
      "status": "active_research",
      "pairing_symmetry": null,
      "structure_phase": null,
      "ambient_sc": null,
      "is_topological": null,
      "is_unconventional": null,
      "is_2d_or_interface": null,
      "has_competing_order": false
    },
    {
      "id": "mat:bacuo2",
      "formula": "BaCuO2",
      "formula_latex": null,
      "family": "cuprate",
      "subfamily": null,
      "tc_max": 160,
      "tc_max_conditions": "arXiv:1311.1068",
      "tc_ambient": null,
      "discovery_year": 2013,
      "total_papers": 1,
      "status": "active_research",
      "pairing_symmetry": null,
      "structure_phase": "infinite_layer",
      "ambient_sc": null,
      "is_topological": null,
      "is_unconventional": true,
      "is_2d_or_interface": null,
      "has_competing_order": false
    },
    {
      "id": "mat:ca8h45",
      "formula": "Ca8H45",
      "formula_latex": null,
      "family": null,
      "subfamily": null,
      "tc_max": 160,
      "tc_max_conditions": "P=170 GPa, arXiv:2512.03721",
      "tc_ambient": null,
      "discovery_year": 2025,
      "total_papers": 1,
      "status": "active_research",
      "pairing_symmetry": null,
      "structure_phase": null,
      "ambient_sc": false,
      "is_topological": null,
      "is_unconventional": null,
      "is_2d_or_interface": null,
      "has_competing_order": false
    },
    {
      "id": "mat:c60/chi3",
      "formula": "C60/CHI3",
      "formula_latex": null,
      "family": "fulleride",
      "subfamily": null,
      "tc_max": 158,
      "tc_max_conditions": "ambient, arXiv:cond-mat/0109251, confirmed by 3 papers",
      "tc_ambient": 158,
      "discovery_year": 2001,
      "total_papers": 3,
      "status": "active_research",
      "pairing_symmetry": null,
      "structure_phase": null,
      "ambient_sc": true,
      "is_topological": null,
      "is_unconventional": true,
      "is_2d_or_interface": null,
      "has_competing_order": false
    },
    {
      "id": "mat:cs2h10",
      "formula": "CS2H10",
      "formula_latex": null,
      "family": null,
      "subfamily": null,
      "tc_max": 155,
      "tc_max_conditions": "P=150 GPa, arXiv:2107.10485",
      "tc_ambient": null,
      "discovery_year": 2021,
      "total_papers": 1,
      "status": "active_research",
      "pairing_symmetry": null,
      "structure_phase": null,
      "ambient_sc": false,
      "is_topological": null,
      "is_unconventional": null,
      "is_2d_or_interface": null,
      "has_competing_order": false
    },
    {
      "id": "mat:cmmm-ymgh12",
      "formula": "Cmmm-YMgH12",
      "formula_latex": null,
      "family": "hydride",
      "subfamily": null,
      "tc_max": 153,
      "tc_max_conditions": "P=250 GPa, arXiv:2107.05498",
      "tc_ambient": null,
      "discovery_year": 2021,
      "total_papers": 1,
      "status": "active_research",
      "pairing_symmetry": null,
      "structure_phase": null,
      "ambient_sc": false,
      "is_topological": null,
      "is_unconventional": null,
      "is_2d_or_interface": null,
      "has_competing_order": false
    },
    {
      "id": "mat:b2h6",
      "formula": "B2H6",
      "formula_latex": null,
      "family": null,
      "subfamily": null,
      "tc_max": 147,
      "tc_max_conditions": "P=360 GPa, arXiv:1303.0500",
      "tc_ambient": null,
      "discovery_year": 2013,
      "total_papers": 1,
      "status": "active_research",
      "pairing_symmetry": null,
      "structure_phase": null,
      "ambient_sc": false,
      "is_topological": null,
      "is_unconventional": true,
      "is_2d_or_interface": null,
      "has_competing_order": false
    },
    {
      "id": "mat:thh9",
      "formula": "ThH9",
      "formula_latex": null,
      "family": "hydride",
      "subfamily": null,
      "tc_max": 146,
      "tc_max_conditions": "P=170 GPa, resistivity, arXiv:1902.10206",
      "tc_ambient": null,
      "discovery_year": 2019,
      "total_papers": 2,
      "status": "active_research",
      "pairing_symmetry": null,
      "structure_phase": null,
      "ambient_sc": false,
      "is_topological": null,
      "is_unconventional": null,
      "is_2d_or_interface": null,
      "has_competing_order": false
    },
    {
      "id": "mat:ybh6",
      "formula": "YbH6",
      "formula_latex": null,
      "family": "hydride",
      "subfamily": null,
      "tc_max": 145,
      "tc_max_conditions": "P=70 GPa, arXiv:2010.12225",
      "tc_ambient": null,
      "discovery_year": 2020,
      "total_papers": 1,
      "status": "active_research",
      "pairing_symmetry": null,
      "structure_phase": null,
      "ambient_sc": null,
      "is_topological": null,
      "is_unconventional": null,
      "is_2d_or_interface": null,
      "has_competing_order": false
    },
    {
      "id": "mat:ykh12",
      "formula": "YKH12",
      "formula_latex": null,
      "family": "hydride",
      "subfamily": null,
      "tc_max": 143.1999969482422,
      "tc_max_conditions": "P=240 GPa, arXiv:2103.00193",
      "tc_ambient": null,
      "discovery_year": 2021,
      "total_papers": 1,
      "status": "active_research",
      "pairing_symmetry": null,
      "structure_phase": null,
      "ambient_sc": null,
      "is_topological": null,
      "is_unconventional": null,
      "is_2d_or_interface": null,
      "has_competing_order": false
    },
    {
      "id": "mat:ash8",
      "formula": "AsH8",
      "formula_latex": null,
      "family": null,
      "subfamily": null,
      "tc_max": 141,
      "tc_max_conditions": "P=350 GPa, arXiv:1510.04415",
      "tc_ambient": null,
      "discovery_year": 2015,
      "total_papers": 1,
      "status": "active_research",
      "pairing_symmetry": null,
      "structure_phase": null,
      "ambient_sc": false,
      "is_topological": null,
