Repository: JackZH26/Superconductivity_Scoping_Review

# SCLib Snapshot 2026.05.13

Frozen at: 2026-05-13T10:45:58.690Z

API base: https://api.jzis.org/sclib/v1

Dataset version reported by SCLib: v2026.05.12

## Contents

- `metadata.json`: freeze metadata, counts, and file hashes.
- `stats.json`: SCLib stats endpoint payload.
- `timeline.json`: full public timeline endpoint payload.
- `timeline_experimental_only.json`: timeline endpoint with `experimental_only=true`.
- `timeline_points.csv`: flattened timeline points for notebook analysis.
- `timeline_experimental_only_points.csv`: flattened experimental-only points.
- `materials_default_summary.json/csv`: default public materials list.

File: data_freeze/snapshots/2026.05.13/timeline_experimental_only.json (part 1 of 67)
{
  "family": null,
  "points": [
    {
      "material": "Y2Ba4Cu7O15",
      "formula_latex": null,
      "family": "cuprate",
      "tc_kelvin": 93.1,
      "year": 1994,
      "pressure_gpa": 0,
      "paper_id": "arxiv:supr-con/9411001",
      "is_theoretical": false
    },
    {
      "material": "Y1Ba2Cu3O7-δ",
      "formula_latex": null,
      "family": "cuprate",
      "tc_kelvin": 91.5,
      "year": 1995,
      "pressure_gpa": 0,
      "paper_id": "arxiv:supr-con/9504002",
      "is_theoretical": false
    },
    {
      "material": "Y1Ba2Cu3O7-δ",
      "formula_latex": null,
      "family": "cuprate",
      "tc_kelvin": 91,
      "year": 1995,
      "pressure_gpa": 0,
      "paper_id": "arxiv:supr-con/9504002",
      "is_theoretical": false
    },
    {
      "material": "YBa2Cu3O7-δ",
      "formula_latex": null,
      "family": "cuprate",
      "tc_kelvin": 90,
      "year": 1995,
      "pressure_gpa": 0,
      "paper_id": "arxiv:cond-mat/9502025",
      "is_theoretical": false
    },
    {
      "material": "YBa2Cu3O7-δ",
      "formula_latex": null,
      "family": "cuprate",
      "tc_kelvin": 88,
      "year": 1995,
      "pressure_gpa": 0,
      "paper_id": "arxiv:supr-con/9503001",
      "is_theoretical": false
    },
    {
      "material": "La2CuO4+δ",
      "formula_latex": null,
      "family": "cuprate",
      "tc_kelvin": 29,
      "year": 1995,
      "pressure_gpa": 0,
      "paper_id": "arxiv:cond-mat/9507124",
      "is_theoretical": false
    },
    {
      "material": "YBa2Cu3O6.4",
      "formula_latex": null,
      "family": "cuprate",
      "tc_kelvin": 18,
      "year": 1995,
      "pressure_gpa": 0,
      "paper_id": "arxiv:cond-mat/9511071",
      "is_theoretical": false
    },
    {
      "material": "HoNi2B2C",
      "formula_latex": null,
      "family": "borocarbide",
      "tc_kelvin": 8,
      "year": 1995,
      "pressure_gpa": 0,
      "paper_id": "arxiv:supr-con/9505002",
      "is_theoretical": false
    },
    {
      "material": "Pb0.9Bi0.1",
      "formula_latex": null,
      "family": null,
      "tc_kelvin": 6,
      "year": 1995,
      "pressure_gpa": 0,
      "paper_id": "arxiv:cond-mat/9508094",
      "is_theoretical": false
    },
    {
      "material": "YBa2Cu3O6.4",
      "formula_latex": null,
      "family": "cuprate",
      "tc_kelvin": 2.9,
      "year": 1995,
      "pressure_gpa": 0,
      "paper_id": "arxiv:cond-mat/9511071",
      "is_theoretical": false
    },
    {
      "material": "Pb0.9Bi0.1",
      "formula_latex": null,
      "family": null,
      "tc_kelvin": 2.35,
      "year": 1995,
      "pressure_gpa": 0,
      "paper_id": "arxiv:cond-mat/9508094",
      "is_theoretical": false
    },
    {
      "material": "YBa2Cu3O6.95",
      "formula_latex": null,
      "family": "cuprate",
      "tc_kelvin": 93.5,
      "year": 1996,
      "pressure_gpa": 0,
      "paper_id": "arxiv:cond-mat/9611083",
      "is_theoretical": false
    },
    {
      "material": "YBa2Cu3O6.95",
      "formula_latex": null,
      "family": "cuprate",
      "tc_kelvin": 93.4,
      "year": 1996,
      "pressure_gpa": 0,
      "paper_id": "arxiv:cond-mat/9610032",
      "is_theoretical": false
    },
    {
      "material": "YBa2Cu3Ox",
      "formula_latex": null,
      "family": "cuprate",
      "tc_kelvin": 93.2,
      "year": 1996,
      "pressure_gpa": 0,
      "paper_id": "arxiv:cond-mat/9612058",
      "is_theoretical": false
    },
    {
      "material": "YBa2Cu3O7-δ",
      "formula_latex": null,
      "family": "cuprate",
      "tc_kelvin": 92,
      "year": 1996,
      "pressure_gpa": 0,
      "paper_id": "arxiv:cond-mat/9601051",
      "is_theoretical": false
    },
    {
      "material": "YBa2Cu3O7-δ",
      "formula_latex": null,
      "family": "cuprate",
      "tc_kelvin": 91,
      "year": 1996,
      "pressure_gpa": 0,
      "paper_id": "arxiv:supr-con/9606003",
      "is_theoretical": false
    },
    {
      "material": "EuBa2Cu3O7",
      "formula_latex": null,
      "family": "cuprate",
      "tc_kelvin": 90,
      "year": 1996,
      "pressure_gpa": 0,
      "paper_id": "arxiv:supr-con/9607003",
      "is_theoretical": false
    },
    {
      "material": "Tl2Sr2CuO6+δ",
      "formula_latex": null,
      "family": "cuprate",
      "tc_kelvin": 90,
      "year": 1996,
      "pressure_gpa": 0,
      "paper_id": "arxiv:cond-mat/9611083",
      "is_theoretical": false
    },
    {
      "material": "Bi2Sr2Ca1-xDyxCu2O8+δ",
      "formula_latex": null,
      "family": "cuprate",
      "tc_kelvin": 89,
      "year": 1996,
      "pressure_gpa": 0,
      "paper_id": "arxiv:cond-mat/9611010",
      "is_theoretical": false
    },
    {
      "material": "YBa2Cu3O7-δ",
      "formula_latex": null,
      "family": "cuprate",
      "tc_kelvin": 89,
      "year": 1996,
      "pressure_gpa": 0,
      "paper_id": "arxiv:supr-con/9608008",
      "is_theoretical": false
    },
    {
      "material": "YBa2Cu3Ox",
      "formula_latex": null,
      "family": "cuprate",
      "tc_kelvin": 89,
      "year": 1996,
      "pressure_gpa": 0,
      "paper_id": "arxiv:cond-mat/9612058",
      "is_theoretical": false
    },
    {
      "material": "EuBa2Cu3O7",
      "formula_latex": null,
      "family": "cuprate",
      "tc_kelvin": 88,
      "year": 1996,
      "pressure_gpa": 0,
      "paper_id": "arxiv:supr-con/9607003",
      "is_theoretical": false
    },
    {
      "material": "YBa2Cu3O7-δ",
      "formula_latex": null,
      "family": "cuprate",
      "tc_kelvin": 88,
      "year": 1996,
      "pressure_gpa": 0,
      "paper_id": "arxiv:supr-con/9608008",
      "is_theoretical": false
    },
    {
      "material": "Bi2Sr2Ca1-xDyxCu2O8+δ",
      "formula_latex": null,
      "family": "cuprate",
      "tc_kelvin": 85,
      "year": 1996,
      "pressure_gpa": 0,
      "paper_id": "arxiv:cond-mat/9611010",
      "is_theoretical": false
    },
    {
      "material": "YBa2Cu4O8",
      "formula_latex": null,
      "family": "cuprate",
      "tc_kelvin": 82,
      "year": 1996,
      "pressure_gpa": 0,
      "paper_id": "arxiv:cond-mat/9611083",
      "is_theoretical": false
    },
    {
      "material": "EuBa2Cu3O7",
      "formula_latex": null,
      "family": "cuprate",
      "tc_kelvin": 80.5,
      "year": 1996,
      "pressure_gpa": 0,
      "paper_id": "arxiv:supr-con/9607003",
      "is_theoretical": false
    },
    {
      "material": "Bi2Sr2Ca1-xDyxCu2O8+δ",
      "formula_latex": null,
      "family": "cuprate",
      "tc_kelvin": 78,
      "year": 1996,
      "pressure_gpa": 0,
      "paper_id": "arxiv:cond-mat/9611010",
      "is_theoretical": false
    },
    {
      "material": "Bi1.66Pb0.34Sr2CaCu2O8+δ",
      "formula_latex": null,
      "family": "cuprate",
      "tc_kelvin": 70,
      "year": 1996,
      "pressure_gpa": 0,
      "paper_id": "arxiv:cond-mat/9611083",
      "is_theoretical": false
    },
    {
      "material": "YBa2Cu3O6.7",
      "formula_latex": null,
      "family": "cuprate",
      "tc_kelvin": 67,
      "year": 1996,
      "pressure_gpa": 0,
      "paper_id": "arxiv:cond-mat/9612110",
      "is_theoretical": false
    },
    {
      "material": "Bi2Sr2Ca1-xDyxCu2O8+δ",
      "formula_latex": null,
      "family": "cuprate",
      "tc_kelvin": 65,
      "year": 1996,
      "pressure_gpa": 0,
      "paper_id": "arxiv:supr-con/9608005",
      "is_theoretical": false
    },
    {
      "material": "YBa2Cu3O6.6",
      "formula_latex": null,
      "family": "cuprate",
      "tc_kelvin": 62.7,
      "year": 1996,
      "pressure_gpa": 0,
      "paper_id": "arxiv:cond-mat/9611123",
      "is_theoretical": false
    },
    {
      "material": "YBa2Cu3O6.6",
      "formula_latex": null,
      "family": "cuprate",
      "tc_kelvin": 59,
      "year": 1996,
      "pressure_gpa": 0,
      "paper_id": "arxiv:cond-mat/9611083",
      "is_theoretical": false
    },
    {
      "material": "YBa2Cu3Ox",
      "formula_latex": null,
      "family": "cuprate",
      "tc_kelvin": 59,
      "year": 1996,
      "pressure_gpa": 0,
      "paper_id": "arxiv:cond-mat/9612058",
      "is_theoretical": false
    },
    {
      "material": "YBa2Cu3O6.5",
      "formula_latex": null,
      "family": "cuprate",
      "tc_kelvin": 52,
      "year": 1996,
      "pressure_gpa": 0,
      "paper_id": "arxiv:cond-mat/9612110",
      "is_theoretical": false
    },
    {
      "material": "Bi2Sr2Ca1-xDyxCu2O8+δ",
      "formula_latex": null,
      "family": "cuprate",
      "tc_kelvin": 46,
      "year": 1996,
      "pressure_gpa": 0,
      "paper_id": "arxiv:cond-mat/9611010",
      "is_theoretical": false
    },
    {
      "material": "La1.85Ba0.85CuO4",
      "formula_latex": null,
      "family": "cuprate",
      "tc_kelvin": 38,
      "year": 1996,
      "pressure_gpa": 0,
      "paper_id": "arxiv:cond-mat/9610050",
      "is_theoretical": false
    },
    {
      "material": "La1.86Sr0.14CuO4",
      "formula_latex": null,
      "family": "cuprate",
      "tc_kelvin": 35,
      "year": 1996,
      "pressure_gpa": 0,
      "paper_id": "arxiv:cond-mat/9611179",
      "is_theoretical": false
    },
    {
      "material": "Ba0.6K0.4BiO3",
      "formula_latex": null,
      "family": "bismuthate",
      "tc_kelvin": 30,
      "year": 1996,
      "pressure_gpa": 0,
      "paper_id": "arxiv:cond-mat/9611047",
      "is_theoretical": false
    },
    {
      "material": "Tl2Sr2CuO6+δ",
      "formula_latex": null,
      "family": "cuprate",
      "tc_kelvin": 23,
      "year": 1996,
      "pressure_gpa": 0,
      "paper_id": "arxiv:cond-mat/9611083",
      "is_theoretical": false
    },
    {
      "material": "PbBi",
      "formula_latex": null,
      "family": null,
      "tc_kelvin": 5.52,
      "year": 1996,
      "pressure_gpa": 0,
      "paper_id": "arxiv:cond-mat/9611136",
      "is_theoretical": false
    },
    {
      "material": "Al",
      "formula_latex": null,
      "family": "elemental",
      "tc_kelvin": 1.21,
      "year": 1996,
      "pressure_gpa": 0,
      "paper_id": "arxiv:cond-mat/9607095",
      "is_theoretical": false
    },
    {
      "material": "UNi2Al3",
      "formula_latex": null,
      "family": "heavy_fermion",
      "tc_kelvin": 1.2,
      "year": 1996,
      "pressure_gpa": 0,
      "paper_id": "arxiv:cond-mat/9612039",
      "is_theoretical": false
    },
    {
      "material": "AuxSi1-x",
      "formula_latex": null,
      "family": null,
      "tc_kelvin": 0.86,
      "year": 1996,
      "pressure_gpa": 0,
      "paper_id": "arxiv:cond-mat/9611187",
      "is_theoretical": false
    },
    {
      "material": "YBa2Cu3O7-δ",
      "formula_latex": null,
      "family": "cuprate",
      "tc_kelvin": 94,
      "year": 1997,
      "pressure_gpa": 0,
      "paper_id": "arxiv:cond-mat/9701074",
      "is_theoretical": false
    },
    {
      "material": "YBa2Cu3O6.9",
      "formula_latex": null,
      "family": "cuprate",
      "tc_kelvin": 93.6,
      "year": 1997,
      "pressure_gpa": 0,
      "paper_id": "arxiv:cond-mat/9706025",
      "is_theoretical": false
    },
    {
      "material": "YBa2Cu3O6.95",
      "formula_latex": null,
      "family": "cuprate",
      "tc_kelvin": 93.4,
      "year": 1997,
      "pressure_gpa": 0,
      "paper_id": "arxiv:cond-mat/9709085",
      "is_theoretical": false
    },
    {
      "material": "YBa2Cu3O7-δ",
      "formula_latex": null,
      "family": "cuprate",
      "tc_kelvin": 93.07,
      "year": 1997,
      "pressure_gpa": 0,
      "paper_id": "arxiv:cond-mat/9711241",
      "is_theoretical": false
    },
    {
      "material": "YBa2Cu3O7-δ",
      "formula_latex": null,
      "family": "cuprate",
      "tc_kelvin": 93,
      "year": 1997,
      "pressure_gpa": 0,
      "paper_id": "arxiv:cond-mat/9712145",
      "is_theoretical": false
    },
    {
      "material": "YBa2Cu3O7-δ",
      "formula_latex": null,
      "family": "cuprate",
      "tc_kelvin": 92.92,
      "year": 1997,
      "pressure_gpa": 0,
      "paper_id": "arxiv:cond-mat/9711241",
      "is_theoretical": false
    },
    {
      "material": "YBa2Cu3O7-δ",
      "formula_latex": null,
      "family": "cuprate",
      "tc_kelvin": 92.8,
      "year": 1997,
      "pressure_gpa": 0,
      "paper_id": "arxiv:cond-mat/9710213",
      "is_theoretical": false
    },
    {
      "material": "YBa2Cu3O7-δ",
      "formula_latex": null,
      "family": "cuprate",
      "tc_kelvin": 92.5,
      "year": 1997,
      "pressure_gpa": 0,
      "paper_id": "arxiv:cond-mat/9705061",
      "is_theoretical": false
    },
    {
      "material": "YBa2Cu3O6.92",
      "formula_latex": null,
      "family": "cuprate",
      "tc_kelvin": 92.5,
      "year": 1997,
      "pressure_gpa": 0,
      "paper_id": "arxiv:cond-mat/9701208",
      "is_theoretical": false
    },
    {
      "material": "YBa2Cu3O6.95",
      "formula_latex": null,
      "family": "cuprate",
      "tc_kelvin": 92.4,
      "year": 1997,
      "pressure_gpa": 0,
      "paper_id": "arxiv:cond-mat/9709085",
      "is_theoretical": false
    },
    {
      "material": "YBa2Cu3O7-δ",
      "formula_latex": null,
      "family": "cuprate",
      "tc_kelvin": 92,
      "year": 1997,
      "pressure_gpa": 0,
      "paper_id": "arxiv:cond-mat/9704022",
      "is_theoretical": false
    },
    {
      "material": "TmBa2Cu3O7",
      "formula_latex": null,
      "family": "cuprate",
      "tc_kelvin": 91.5,
      "year": 1997,
      "pressure_gpa": 0,
      "paper_id": "arxiv:cond-mat/9705061",
      "is_theoretical": false
    },
    {
      "material": "YBa2Cu3O6+x",
      "formula_latex": null,
      "family": "cuprate",
      "tc_kelvin": 91,
      "year": 1997,
      "pressure_gpa": 0,
      "paper_id": "arxiv:cond-mat/9705197",
      "is_theoretical": false
    },
    {
      "material": "YBa2Cu3O7-δ",
      "formula_latex": null,
      "family": "cuprate",
      "tc_kelvin": 90,
      "year": 1997,
      "pressure_gpa": 0,
      "paper_id": "arxiv:cond-mat/9704230",
      "is_theoretical": false
    },
    {
      "material": "YBa2Cu3O7-δ",
      "formula_latex": null,
      "family": "cuprate",
      "tc_kelvin": 89.5,
      "year": 1997,
      "pressure_gpa": 0,
      "paper_id": "arxiv:cond-mat/9712199",
      "is_theoretical": false
    },
    {
      "material": "YBa2(Cu0.994Zn0.006)3O6.9",
      "formula_latex": null,
      "family": "cuprate",
      "tc_kelvin": 89.2,
      "year": 1997,
      "pressure_gpa": 0,
      "paper_id": "arxiv:cond-mat/9706025",
      "is_theoretical": false
    },
    {
      "material": "YBa2(Cu0.997Zn0.003)3O7-y",
      "formula_latex": null,
      "family": "cuprate",
      "tc_kelvin": 88.9,
      "year": 1997,
      "pressure_gpa": 0,
      "paper_id": "arxiv:cond-mat/9710213",
      "is_theoretical": false
    },
    {
      "material": "DyBa2Cu3O7",
      "formula_latex": null,
      "family": "cuprate",
      "tc_kelvin": 88,
      "year": 1997,
      "pressure_gpa": 0,
      "paper_id": "arxiv:cond-mat/9703185",
      "is_theoretical": false
    },
    {
      "material": "Y0.9Pr0.1Ba2Cu3O7",
      "formula_latex": null,
      "family": "cuprate",
      "tc_kelvin": 86,
      "year": 1997,
      "pressure_gpa": 0,
      "paper_id": "arxiv:cond-mat/9705061",
      "is_theoretical": false
    },
    {
      "material": "YBa2Cu3O7-δ",
      "formula_latex": null,
      "family": "cuprate",
      "tc_kelvin": 85,
      "year": 1997,
      "pressure_gpa": 0,
      "paper_id": "arxiv:cond-mat/9710188",
      "is_theoretical": false
    },
    {
      "material": "YBa2Cu3Ox",
      "formula_latex": null,
      "family": "cuprate",
      "tc_kelvin": 85,
      "year": 1997,
      "pressure_gpa": 0,
      "paper_id": "arxiv:cond-mat/9701153",
      "is_theoretical": false
    },
    {
      "material": "Bi2Sr2CaCu2Ox",
      "formula_latex": null,
      "family": "cuprate",
      "tc_kelvin": 84,
      "year": 1997,
      "pressure_gpa": 0,
      "paper_id": "arxiv:cond-mat/9712113",
      "is_theoretical": false
    },
    {
      "material": "Bi2Sr2CaCu2O8±δ",
      "formula_latex": null,
      "family": "cuprate",
      "tc_kelvin": 83,
      "year": 1997,
      "pressure_gpa": 0,
      "paper_id": "arxiv:cond-mat/9711073",
      "is_theoretical": false
    },
    {
      "material": "YBa2Cu3O6+x",
      "formula_latex": null,
      "family": "cuprate",
      "tc_kelvin": 83,
      "year": 1997,
      "pressure_gpa": 0,
      "paper_id": "arxiv:cond-mat/9711073",
      "is_theoretical": false
    },
    {
      "material": "YBa2Cu3O6.8",
      "formula_latex": null,
      "family": "cuprate",
      "tc_kelvin": 80.52,
      "year": 1997,
      "pressure_gpa": 0,
      "paper_id": "arxiv:cond-mat/9704101",
      "is_theoretical": false
    },
    {
      "material": "Pb2Sr2(Y,Ca)Cu3O8+d",
      "formula_latex": null,
      "family": "cuprate",
      "tc_kelvin": 80,
      "year": 1997,
      "pressure_gpa": 0,
      "paper_id": "arxiv:cond-mat/9703083",
      "is_theoretical": false
    },
    {
      "material": "YBa2(Cu0.98Zn0.02)3O6.9",
      "formula_latex": null,
      "family": "cuprate",
      "tc_kelvin": 80,
      "year": 1997,
      "pressure_gpa": 0,
      "paper_id": "arxiv:cond-mat/9706025",
      "is_theoretical": false
    },
    {
      "material": "Bi2Sr2Ca(NixCu1-x)208",
      "formula_latex": null,
      "family": null,
      "tc_kelvin": 78,
      "year": 1997,
      "pressure_gpa": 0,
      "paper_id": "arxiv:cond-mat/9709061",
      "is_theoretical": false
    },
    {
      "material": "Bi2Sr2Ca(NixCu1-x)208",
      "formula_latex": null,
      "family": null,
      "tc_kelvin": 77,
      "year": 1997,
      "pressure_gpa": 0,
      "paper_id": "arxiv:cond-mat/9709061",
      "is_theoretical": false
    },
    {
      "material": "YBa2Cu3O7-δ",
      "formula_latex": null,
      "family": "cuprate",
      "tc_kelvin": 77,
      "year": 1997,
      "pressure_gpa": 0,
      "paper_id": "arxiv:cond-mat/9703126",
      "is_theoretical": false
    },
    {
      "material": "YBa2(Cu0.97Zn0.03)3O6.9",
      "formula_latex": null,
      "family": "cuprate",
      "tc_kelvin": 74.6,
      "year": 1997,
      "pressure_gpa": 0,
      "paper_id": "arxiv:cond-mat/9706025",
      "is_theoretical": false
    },
    {
      "material": "Bi2Sr2Ca(NixCu1-x)208",
      "formula_latex": null,
      "family": null,
      "tc_kelvin": 74,
      "year": 1997,
      "pressure_gpa": 0,
      "paper_id": "arxiv:cond-mat/9709061",
      "is_theoretical": false
    },
    {
      "material": "YBa2Cu3O6.7",
      "formula_latex": null,
      "family": "cuprate",
      "tc_kelvin": 74,
      "year": 1997,
      "pressure_gpa": 0,
      "paper_id": "arxiv:cond-mat/9712326",
      "is_theoretical": false
    },
    {
      "material": "YBa2(Cu0.986Zn0.014)3O7-y",
      "formula_latex": null,
      "family": "cuprate",
      "tc_kelvin": 74,
      "year": 1997,
      "pressure_gpa": 0,
      "paper_id": "arxiv:cond-mat/9710213",
      "is_theoretical": false
    },
    {
      "material": "YBa2Cu3O7-δ",
      "formula_latex": null,
      "family": "cuprate",
      "tc_kelvin": 67,
      "year": 1997,
      "pressure_gpa": 0,
      "paper_id": "arxiv:cond-mat/9704022",
      "is_theoretical": false
    },
    {
      "material": "Bi2Sr2CaCu2O8±δ",
      "formula_latex": null,
      "family": "cuprate",
      "tc_kelvin": 65,
      "year": 1997,
      "pressure_gpa": 0,
      "paper_id": "arxiv:cond-mat/9711073",
      "is_theoretical": false
    },
    {
      "material": "YBa2Cu3O6+x",
      "formula_latex": null,
      "family": "cuprate",
      "tc_kelvin": 65,
      "year": 1997,
      "pressure_gpa": 0,
      "paper_id": "arxiv:cond-mat/9711073",
      "is_theoretical": false
    },
    {
      "material": "TmBa2Cu3O6.7",
      "formula_latex": null,
      "family": "cuprate",
      "tc_kelvin": 64,
      "year": 1997,
      "pressure_gpa": 0,
      "paper_id": "arxiv:cond-mat/9712035",
      "is_theoretical": false
    },
    {
      "material": "YBa2Cu3O6.6",
      "formula_latex": null,
      "family": "cuprate",
      "tc_kelvin": 63,
      "year": 1997,
      "pressure_gpa": 0,
      "paper_id": "arxiv:cond-mat/9712326",
      "is_theoretical": false
    },
    {
      "material": "YBa2Cu3O6.6",
      "formula_latex": null,
      "family": "cuprate",
      "tc_kelvin": 62.7,
      "year": 1997,
      "pressure_gpa": 0,
      "paper_id": "arxiv:cond-mat/9707112",
      "is_theoretical": false
    },
    {
      "material": "YBa2Cu3O7-δ",
      "formula_latex": null,
      "family": "cuprate",
      "tc_kelvin": 62,
      "year": 1997,
      "pressure_gpa": 0,
      "paper_id": "arxiv:cond-mat/9710139",
      "is_theoretical": false
    },
    {
      "material": "TmBa2Cu3O6.6",
      "formula_latex": null,
      "family": "cuprate",
      "tc_kelvin": 61,
      "year": 1997,
      "pressure_gpa": 0,
      "paper_id": "arxiv:cond-mat/9712035",
      "is_theoretical": false
    },
    {
      "material": "YBa2Cu3O7-δ",
      "formula_latex": null,
      "family": "cuprate",
      "tc_kelvin": 61,
      "year": 1997,
      "pressure_gpa": 0,
      "paper_id": "arxiv:cond-mat/9703126",
      "is_theoretical": false
    },
    {
      "material": "YBa2Cu3O7-δ",
      "formula_latex": null,
      "family": "cuprate",
      "tc_kelvin": 60.8,
      "year": 1997,
      "pressure_gpa": 0,
      "paper_id": "arxiv:cond-mat/9703126",
      "is_theoretical": false
    },
    {
      "material": "YBa2Cu3O7-δ",
      "formula_latex": null,
      "family": "cuprate",
      "tc_kelvin": 60,
      "year": 1997,
      "pressure_gpa": 0,
      "paper_id": "arxiv:cond-mat/9701074",
      "is_theoretical": false
    },
    {
      "material": "YBa2(Cu0.975Zn0.025)3O7-y",
      "formula_latex": null,
      "family": "cuprate",
      "tc_kelvin": 59.5,
      "year": 1997,
      "pressure_gpa": 0,
      "paper_id": "arxiv:cond-mat/9710213",
      "is_theoretical": false
    },
    {
      "material": "YBa2Cu3O6.60",
      "formula_latex": null,
      "family": "cuprate",
      "tc_kelvin": 59,
      "year": 1997,
      "pressure_gpa": 0,
      "paper_id": "arxiv:cond-mat/9708115",
      "is_theoretical": false
    },
    {
      "material": "YBa2Cu3O7-δ",
      "formula_latex": null,
      "family": "cuprate",
      "tc_kelvin": 56,
      "year": 1997,
      "pressure_gpa": 0,
      "paper_id": "arxiv:cond-mat/9703126",
      "is_theoretical": false
    },
    {
      "material": "TmBa2Cu3O6.51",
      "formula_latex": null,
      "family": "cuprate",
      "tc_kelvin": 53,
      "year": 1997,
      "pressure_gpa": 0,
      "paper_id": "arxiv:cond-mat/9712035",
      "is_theoretical": false
    },
    {
      "material": "YBa2Cu3O6.6",
      "formula_latex": null,
      "family": "cuprate",
      "tc_kelvin": 53,
      "year": 1997,
      "pressure_gpa": 0,
      "paper_id": "arxiv:cond-mat/9702117",
      "is_theoretical": false
    },
    {
      "material": "YBa2Cu3O6.5",
      "formula_latex": null,
      "family": "cuprate",
      "tc_kelvin": 52,
      "year": 1997,
      "pressure_gpa": 0,
      "paper_id": "arxiv:cond-mat/9704073",
      "is_theoretical": false
    },
    {
      "material": "YBa2Cu3O7-δ",
      "formula_latex": null,
      "family": "cuprate",
      "tc_kelvin": 52,
      "year": 1997,
      "pressure_gpa": 0,
      "paper_id": "arxiv:cond-mat/9704022",
      "is_theoretical": false
    },
    {
      "material": "La1.85Sr0.15CuO4",
      "formula_latex": null,
      "family": "cuprate",
      "tc_kelvin": 37,
      "year": 1997,
      "pressure_gpa": 0,
      "paper_id": "arxiv:cond-mat/9702117",
      "is_theoretical": false
    },
    {
      "material": "La1.86Sr0.14CuO4",
      "formula_latex": null,
      "family": "cuprate",
      "tc_kelvin": 36,
      "year": 1997,
      "pressure_gpa": 0,
      "paper_id": "arxiv:cond-mat/9706145",
      "is_theoretical": false
    },
    {
      "material": "La1.78Sr0.22CuO4",
      "formula_latex": null,
      "family": "cuprate",
      "tc_kelvin": 32,
      "year": 1997,
      "pressure_gpa": 0,
      "paper_id": "arxiv:cond-mat/9706145",
      "is_theoretical": false
    },
    {
      "material": "La1.8Sr0.2CuO4",
      "formula_latex": null,
      "family": "cuprate",
      "tc_kelvin": 32,
      "year": 1997,
      "pressure_gpa": 0,
      "paper_id": "arxiv:cond-mat/9710253",
      "is_theoretical": false
    },
    {
      "material": "YBa2Cu3O7-δ",
      "formula_latex": null,
      "family": "cuprate",
      "tc_kelvin": 32,
      "year": 1997,
      "pressure_gpa": 0,
      "paper_id": "arxiv:cond-mat/9711127",
      "is_theoretical": false
    },
    {
      "material": "La1.48Nd0.4Sr0.12CuO4",
      "formula_latex": null,
      "family": "cuprate",
      "tc_kelvin": 30,
      "year": 1997,
      "pressure_gpa": 0,
      "paper_id": "arxiv:cond-mat/9709325",
      "is_theoretical": false
    },
    {
      "material": "YBa2(Cu0.953Zn0.047)3O7-y",
      "formula_latex": null,
      "family": "cuprate",
      "tc_kelvin": 30,
      "year": 1997,
      "pressure_gpa": 0,
      "paper_id": "arxiv:cond-mat/9710213",
      "is_theoretical": false
    },
    {
      "material": "Bi2Sr2-xLaxCuO6+δ",
      "formula_latex": null,
      "family": "cuprate",
      "tc_kelvin": 29,
      "year": 1997,
      "pressure_gpa": 0,
      "paper_id": "arxiv:cond-mat/9705304",
      "is_theoretical": false
    },
    {
      "material": "La2-xSrxCuO4",
      "formula_latex": null,
      "family": "cuprate",
      "tc_kelvin": 28,
      "year": 1997,
      "pressure_gpa": 0,
      "paper_id": "arxiv:cond-mat/9710155",
      "is_theoretical": false
    },
    {
      "material": "Ba1-xKxBiO3",
      "formula_latex": null,
      "family": "bismuthate",
      "tc_kelvin": 24.5,
      "year": 1997,
      "pressure_gpa": 0,
      "paper_id": "arxiv:cond-mat/9710189",
      "is_theoretical": false
    },
    {
      "material": "La2-xSrxCuO4",
      "formula_latex": null,
      "family": "cuprate",
      "tc_kelvin": 19,
      "year": 1997,
      "pressure_gpa": 0,
      "paper_id": "arxiv:cond-mat/9710155",
      "is_theoretical": false
    },
    {
      "material": "YBa2Cu3O7-δ",
      "formula_latex": null,
      "family": "cuprate",
      "tc_kelvin": 18.5,
      "year": 1997,
      "pressure_gpa": 0,
      "paper_id": "arxiv:cond-mat/9711127",
      "is_theoretical": false
    },
    {
      "material": "LuNi2B2C",
      "formula_latex": null,
      "family": "borocarbide",
      "tc_kelvin": 16.5,
      "year": 1997,
      "pressure_gpa": 0,
      "paper_id": "arxiv:cond-mat/9712174",
      "is_theoretical": false
    },
    {
      "material": "NbN",
      "formula_latex": null,
      "family": "conventional",
      "tc_kelvin": 16.5,
      "year": 1997,
      "pressure_gpa": 0,
      "paper_id": "arxiv:cond-mat/9703185",
      "is_theoretical": false
    },
    {
      "material": "YNi2B2C",
      "formula_latex": null,
      "family": "borocarbide",
      "tc_kelvin": 15.7,
      "year": 1997,
      "pressure_gpa": 0,
      "paper_id": "arxiv:cond-mat/9712174",
      "is_theoretical": false
    },
    {
      "material": "Bi2Sr2-xLaxCuOy",
      "formula_latex": null,
      "family": "cuprate",
      "tc_kelvin": 13,
      "year": 1997,
      "pressure_gpa": 0,
      "paper_id": "arxiv:cond-mat/9710155",
      "is_theoretical": false
    },
    {
      "material": "Bi2Sr2CuO6+δ",
      "formula_latex": null,
      "family": "cuprate",
      "tc_kelvin": 9.6,
      "year": 1997,
      "pressure_gpa": 0,
      "paper_id": "arxiv:cond-mat/9710188",
      "is_theoretical": false
    },
    {
      "material": "Nb",
      "formula_latex": null,
      "family": "elemental",
      "tc_kelvin": 9,
      "year": 1997,
      "pressure_gpa": 0,
      "paper_id": "arxiv:cond-mat/9707071",
      "is_theoretical": false
    },
    {
      "material": "Nb",
      "formula_latex": null,
      "family": "elemental",
      "tc_kelvin": 8,
      "year": 1997,
      "pressure_gpa": 0,
      "paper_id": "arxiv:cond-mat/9708162",
      "is_theoretical": false
    },
    {
      "material": "Bi2Sr2-xLaxCuO6+δ",
      "formula_latex": null,
      "family": "cuprate",
      "tc_kelvin": 8,
      "year": 1997,
      "pressure_gpa": 0,
      "paper_id": "arxiv:cond-mat/9705304",
      "is_theoretical": false
    },
    {
      "material": "NbSe2",
      "formula_latex": null,
      "family": "chalcogenide",
      "tc_kelvin": 7,
      "year": 1997,
      "pressure_gpa": 0,
      "paper_id": "arxiv:cond-mat/9708117",
      "is_theoretical": false
    },
    {
      "material": "Bismuth",
      "formula_latex": null,
      "family": "elemental",
      "tc_kelvin": 6,
      "year": 1997,
      "pressure_gpa": 0,
      "paper_id": "arxiv:cond-mat/9710189",
      "is_theoretical": false
    },
    {
      "material": "Lanthanum",
      "formula_latex": null,
      "family": "elemental",
      "tc_kelvin": 5.9,
      "year": 1997,
      "pressure_gpa": 0,
      "paper_id": "arxiv:cond-mat/9710189",
      "is_theoretical": false
    },
    {
      "material": "Cd47Sb53",
      "formula_latex": null,
      "family": null,
      "tc_kelvin": 4.5,
      "year": 1997,
      "pressure_gpa": 0,
      "paper_id": "arxiv:cond-mat/9709017",
      "is_theoretical": false
    },
    {
      "material": "La2-xSrxCuO4",
      "formula_latex": null,
      "family": "cuprate",
      "tc_kelvin": 3.8,
      "year": 1997,
      "pressure_gpa": 0,
      "paper_id": "arxiv:cond-mat/9705138",
      "is_theoretical": false
    },
    {
      "material": "Cd47Sb53",
      "formula_latex": null,
      "family": null,
      "tc_kelvin": 3.8,
      "year": 1997,
      "pressure_gpa": 0,
      "paper_id": "arxiv:cond-mat/9709017",
      "is_theoretical": false
    },
    {
      "material": "In",
      "formula_latex": null,
      "family": "elemental",
      "tc_kelvin": 3.35,
      "year": 1997,
      "pressure_gpa": 0,
      "paper_id": "arxiv:cond-mat/9710140",
      "is_theoretical": false
    },
    {
      "material": "Hg-Xealloy",
      "formula_latex": null,
      "family": null,
      "tc_kelvin": 3.04,
      "year": 1997,
      "pressure_gpa": 0,
      "paper_id": "arxiv:cond-mat/9711127",
      "is_theoretical": false
    },
    {
      "material": "In–O",
      "formula_latex": null,
      "family": null,
      "tc_kelvin": 2,
      "year": 1997,
      "pressure_gpa": 0,
      "paper_id": "arxiv:cond-mat/9709017",
      "is_theoretical": false
    },
    {
      "material": "Al",
      "formula_latex": null,
      "family": "elemental",
      "tc_kelvin": 1.7,
      "year": 1997,
      "pressure_gpa": 0,
      "paper_id": "arxiv:cond-mat/9706179",
      "is_theoretical": false
    },
    {
      "material": "Nb3Si",
      "formula_latex": null,
      "family": "conventional",
      "tc_kelvin": 1.5,
      "year": 1997,
      "pressure_gpa": 0,
      "paper_id": "arxiv:cond-mat/9707071",
      "is_theoretical": false
    },
    {
      "material": "In+400ppmMn",
      "formula_latex": null,
      "family": null,
      "tc_kelvin": 1.15,
      "year": 1997,
      "pressure_gpa": 0,
      "paper_id": "arxiv:cond-mat/9710140",
      "is_theoretical": false
    },
    {
      "material": "SrRuO4",
      "formula_latex": null,
      "family": "ruthenate",
      "tc_kelvin": 1,
      "year": 1997,
      "pressure_gpa": 0,
      "paper_id": "arxiv:cond-mat/9707017",
      "is_theoretical": false
    },
    {
      "material": "(TMTSF)2ClO4",
      "formula_latex": null,
      "family": "organic",
      "tc_kelvin": 1,
      "year": 1997,
      "pressure_gpa": 0,
      "paper_id": "arxiv:cond-mat/9706019",
      "is_theoretical": false
    },
    {
      "material": "UPt3",
      "formula_latex": null,
      "family": "heavy_fermion",
      "tc_kelvin": 0.55,
      "year": 1997,
      "pressure_gpa": 0,
      "paper_id": "arxiv:cond-mat/9702089",
      "is_theoretical": false
    },
    {
      "material": "UPt3",
      "formula_latex": null,
      "family": "heavy_fermion",
      "tc_kelvin": 0.48,
      "year": 1997,
      "pressure_gpa": 0,
      "paper_id": "arxiv:cond-mat/9702089",
      "is_theoretical": false
    },
    {
      "material": "La2-xSrxCuO4",
      "formula_latex": null,
      "family": "cuprate",
      "tc_kelvin": 0.4,
      "year": 1997,
      "pressure_gpa": 0,
      "paper_id": "arxiv:cond-mat/9705138",
      "is_theoretical": false
    },
    {
      "material": "TlBa2Ca2Cu3O9",
      "formula_latex": null,
      "family": "cuprate",
      "tc_kelvin": 116,
      "year": 1998,
      "pressure_gpa": 0,
      "paper_id": "arxiv:cond-mat/9812082",
      "is_theoretical": false
    },
    {
      "material": "Bi1.7Pb0.2Sb0.1Sr2Ca2Cu3OY",
      "formula_latex": null,
      "family": "cuprate",
      "tc_kelvin": 108,
      "year": 1998,
      "pressure_gpa": 0,
      "paper_id": "arxiv:cond-mat/9808126",
      "is_theoretical": false
    },
    {
      "material": "Bi1.5Pb0.3Sb0.2Sr2Ca2Cu3OY",
      "formula_latex": null,
      "family": "cuprate",
      "tc_kelvin": 106.5,
      "year": 1998,
      "pressure_gpa": 0,
      "paper_id": "arxiv:cond-mat/9808126",
      "is_theoretical": false
    },
    {
      "material": "HgBa2CuO4+δ",
      "formula_latex": null,
      "family": "cuprate",
      "tc_kelvin": 95.6,
      "year": 1998,
      "pressure_gpa": 0,
      "paper_id": "arxiv:cond-mat/9812082",
      "is_theoretical": false
    },
    {
      "material": "(Hg,Cu)Ba2CuO4+d",
      "formula_latex": null,
      "family": "cuprate",
      "tc_kelvin": 95,
      "year": 1998,
      "pressure_gpa": 0,
      "paper_id": "arxiv:cond-mat/9803312",
      "is_theoretical": false
    },
    {
      "material": "(Hg,Cu)Ba2CuO4+d",
      "formula_latex": null,
      "family": "cuprate",
      "tc_kelvin": 94,
      "year": 1998,
      "pressure_gpa": 0,
      "paper_id": "arxiv:cond-mat/9803312",
      "is_theoretical": false
    },
    {
      "material": "YBa2Cu3O6.92",
      "formula_latex": null,
      "family": "cuprate",
      "tc_kelvin": 93.78,
      "year": 1998,
      "pressure_gpa": 0,
      "paper_id": "arxiv:cond-mat/9803292",
      "is_theoretical": false
    },
    {
      "material": "YBa2Cu3O6.9",
      "formula_latex": null,
      "family": "cuprate",
      "tc_kelvin": 93.6,
      "year": 1998,
      "pressure_gpa": 0,
      "paper_id": "arxiv:cond-mat/9810323",
      "is_theoretical": false
    },
    {
      "material": "YBa2Cu3O7-δ",
      "formula_latex": null,
      "family": "cuprate",
      "tc_kelvin": 93.5,
      "year": 1998,
      "pressure_gpa": 0,
      "paper_id": "arxiv:cond-mat/9811106",
      "is_theoretical": false
    },
    {
      "material": "YBa2Cu3O6.95",
      "formula_latex": null,
      "family": "cuprate",
      "tc_kelvin": 93.2,
      "year": 1998,
      "pressure_gpa": 0,
      "paper_id": "arxiv:cond-mat/9806064",
      "is_theoretical": false
    },
    {
      "material": "YBa2Cu3O7-δ",
      "formula_latex": null,
      "family": "cuprate",
      "tc_kelvin": 93,
      "year": 1998,
      "pressure_gpa": 0,
      "paper_id": "arxiv:cond-mat/9812047",
      "is_theoretical": false
    },
    {
      "material": "YBa2Cu3O6.95",
      "formula_latex": null,
      "family": "cuprate",
      "tc_kelvin": 93,
      "year": 1998,
      "pressure_gpa": 0,
      "paper_id": "arxiv:cond-mat/9812234",
      "is_theoretical": false
    },
    {
      "material": "YBa2Cu3O7-δ",
      "formula_latex": null,
      "family": "cuprate",
      "tc_kelvin": 92.2,
      "year": 1998,
      "pressure_gpa": 0,
      "paper_id": "arxiv:cond-mat/9806052",
      "is_theoretical": false
    },
    {
      "material": "YBa2Cu3O7-δ",
      "formula_latex": null,
      "family": "cuprate",
      "tc_kelvin": 92,
      "year": 1998,
      "pressure_gpa": 0,
      "paper_id": "arxiv:cond-mat/9801244",
      "is_theoretical": false
    },
    {
      "material": "YBa2Cu2.99Cr0.01OY",
      "formula_latex": null,
      "family": "cuprate",
      "tc_kelvin": 91.85,
      "year": 1998,
      "pressure_gpa": 0,
      "paper_id": "arxiv:cond-mat/9808126",
      "is_theoretical": false
    },
    {
      "material": "YBa2Cu3O6.95",
      "formula_latex": null,
      "family": "cuprate",
      "tc_kelvin": 91.8,
      "year": 1998,
      "pressure_gpa": 0,
      "paper_id": "arxiv:cond-mat/9808231",
      "is_theoretical": false
    },
    {
      "material": "YBaCuO",
      "formula_latex": null,
      "family": "cuprate",
      "tc_kelvin": 91.6,
      "year": 1998,
      "pressure_gpa": 0,
      "paper_id": "arxiv:cond-mat/9805105",
      "is_theoretical": false
    },
    {
      "material": "YBa2Cu3O7-δ",
      "formula_latex": null,
      "family": "cuprate",
      "tc_kelvin": 91.5,
      "year": 1998,
      "pressure_gpa": 0,
      "paper_id": "arxiv:cond-mat/9812082",
      "is_theoretical": false
    },
    {
      "material": "YBa2Cu3O6.95",
      "formula_latex": null,
      "family": "cuprate",
      "tc_kelvin": 91.4,
      "year": 1998,
      "pressure_gpa": 0,
      "paper_id": "arxiv:cond-mat/9812285",
      "is_theoretical": false
    },
    {
      "material": "YBa2Cu2.995Fe0.005OY",
      "formula_latex": null,
      "family": "cuprate",
      "tc_kelvin": 91.3,
      "year": 1998,
      "pressure_gpa": 0,
      "paper_id": "arxiv:cond-mat/9808126",
      "is_theoretical": false
    },
    {
      "material": "YBa2Cu2.99Al0.01OY",
      "formula_latex": null,
      "family": "cuprate",
      "tc_kelvin": 91.25,
      "year": 1998,
      "pressure_gpa": 0,
      "paper_id": "arxiv:cond-mat/9808126",
      "is_theoretical": false
    },
    {
      "material": "Bi2Sr2CaCu2Oy",
      "formula_latex": null,
      "family": "cuprate",
      "tc_kelvin": 91,
      "year": 1998,
      "pressure_gpa": 0,
      "paper_id": "arxiv:cond-mat/9812354",
      "is_theoretical": false
    },
    {
      "material": "YBa2Cu3O7-δ",
      "formula_latex": null,
      "family": "cuprate",
      "tc_kelvin": 91,
      "year": 1998,
      "pressure_gpa": 0,
      "paper_id": "arxiv:cond-mat/9806336",
      "is_theoretical": false
    },
    {
      "material": "YBa2Cu3O6+x",
      "formula_latex": null,
      "family": "cuprate",
      "tc_kelvin": 90,
      "year": 1998,
      "pressure_gpa": 0,
      "paper_id": "arxiv:cond-mat/9810187",
      "is_theoretical": false
    },
    {
      "material": "YBa2Cu3O7-δ",
      "formula_latex": null,
      "family": "cuprate",
      "tc_kelvin": 90,
      "year": 1998,
      "pressure_gpa": 0,
      "paper_id": "arxiv:cond-mat/9801166",
      "is_theoretical": false
    },
    {
      "material": "GdBa2Cu3O6.5",
      "formula_latex": null,
      "family": "cuprate",
      "tc_kelvin": 89.4,
      "year": 1998,
      "pressure_gpa": 0,
      "paper_id": "arxiv:cond-mat/9803056",
      "is_theoretical": false
    },
    {
      "material": "YBa2(Cu0.994Zn0.006)3O6.9",
      "formula_latex": null,
      "family": "cuprate",
      "tc_kelvin": 89.2,
      "year": 1998,
      "pressure_gpa": 0,
      "paper_id": "arxiv:cond-mat/9810323",
      "is_theoretical": false
    },
    {
      "material": "YBaCuO",
      "formula_latex": null,
      "family": "cuprate",
      "tc_kelvin": 89,
      "year": 1998,
      "pressure_gpa": 0,
      "paper_id": "arxiv:cond-mat/9805105",
      "is_theoretical": false
    },
    {
      "material": "YBa2Cu3O7-δ",
      "formula_latex": null,
      "family": "cuprate",
      "tc_kelvin": 89,
      "year": 1998,
      "pressure_gpa": 0,
      "paper_id": "arxiv:cond-mat/9809333",
      "is_theoretical": false
    },
    {
      "material": "YBa2Cu3O6.993",
      "formula_latex": null,
      "family": "cuprate",
      "tc_kelvin": 88.7,
      "year": 1998,
      "pressure_gpa": 0,
      "paper_id": "arxiv:cond-mat/9803292",
      "is_theoretical": false
    },
    {
      "material": "YBaCuO",
      "formula_latex": null,
      "family": "cuprate",
