Repository: JackZH26/Superconductivity_Scoping_Review

# Superconductivity Scoping Review

This repository contains the working materials for a 1996--2026 scoping review
of superconducting-materials research based on SCLib, a provenance-traced
database built from more than 40,000 arXiv superconductivity papers.

## Current Snapshot

- Data freeze date: `2026.05.13`
- Complete-year analysis window: 1996--2025
- Public timeline points in complete-year analysis: 13,724
- Main manuscript draft:
  `manuscript/Zhou_Thirty_Years_Of_Superconducting_Materials_Research_1996_2026_A_Scoping_Review_Based_On_A_Provenance_Traced_LLM_Curated_ArXiv_Materials_Database_2026.tex`
- Compiled manuscript PDF is included in `manuscript/`.

## Repository Layout

- `data_freeze/`: scripts and frozen SCLib API snapshot used for analysis.
- `notebooks/`: first timeline-landscape notebook and batch runner.
- `analysis_outputs/`: generated tables and figures from the frozen snapshot.
- `review_protocol/`: research protocol, validation schema, figure plan, and
  preliminary metrics.
- `validation/`: stratified validation sample, scoring scripts, precheck
  scripts, and validation summaries.
- `manuscript/`: LaTeX manuscript skeleton, bibliography, figures, and compiled
  PDF.

## Validation Status

The current validation table contains 420 reviewed rows across high-priority
strata:

- `tc_ge_150_experimental_all`: high-Tc experimental hydride frontier.
- `iron_based_2008`: 2008 iron-based burst sample.
- `tc_50_80_gap`: sampled records from the 50--80 K sparse band.
- `tc_80_100_plateau`: sampled records from the 80--100 K cuprate-dominated
  plateau.

Pressure role is tracked separately from pressure value so that measurement
pressure, high-pressure synthesis, calculations, and cited/contextual pressure
mentions can be separated.

## Reproduce The Current Outputs

From the repository root:

```bash
python3 notebooks/run_timeline_landscape.py
python3 validation/apply_high_tc_experimental_precheck.py
python3 validation/apply_iron_based_2008_precheck.py
python3 validation/apply_tc_band_precheck.py
python3 validation/score_validation.py validation/samples/2026.05.13/validation_sample.csv
```

Compile the manuscript from `manuscript/`:

```bash

# Validation Workflow

This directory contains stratified manual-validation samples and scoring scripts for the SCLib superconductivity scoping review.

## Generate Sample

```bash
python3 validation/generate_validation_sample.py
```

Current output:

```text
validation/samples/2026.05.13/validation_sample.csv
validation/samples/2026.05.13/validation_sample_summary.csv
```

The sample is intentionally stratified and overlapping. `sample_strata` records every reason a row was selected.

## Manual Review

Open `validation_sample.csv` and fill:

- `formula_valid`
- `family_valid`
- `tc_valid`
- `pressure_valid`
- `pressure_role_valid`
- `ambient_valid`
- `evidence_type_valid`
- `is_theoretical_valid`
- `should_exclude_from_main`
- correction fields where needed
- `source_quote_or_location` with a short section/table/figure pointer

Use `true` / `false` for boolean validation fields.

Two preliminary review helpers have been added for high-priority strata:

```bash
python3 validation/apply_high_tc_experimental_precheck.py
python3 validation/apply_iron_based_2008_precheck.py
python3 validation/apply_tc_band_precheck.py
```

The iron-based script caches SCLib paper endpoint metadata in
`validation/cache/sclib_papers_iron_based_2008.json`, updates the 100-row
`iron_based_2008` stratum, and writes:

```text
validation/samples/2026.05.13/iron_based_2008_precheck_summary.md
validation/samples/2026.05.13/iron_based_2008_review_queue.csv
```

The review queue is the next human-check target. It isolates rows with a
field-level validation failure, a pressure-role ambiguity, or a recommended
exclusion from the main quantitative analysis.

The Tc-band script reviews the sampled `tc_50_80_gap` and
`tc_80_100_plateau` rows without overwriting earlier high-Tc or iron-based
reviews. It writes:

```text
validation/samples/2026.05.13/tc_band_precheck_summary.md
validation/samples/2026.05.13/tc_band_review_queue.csv
```

Pressure role is intentionally separate from pressure value. Use
`measurement` for pressure applied during the superconducting Tc measurement,
`synthesis` for high-pressure preparation conditions, `calculation` for a
computed pressure condition, `cited/contextual` for secondary reports, `none`
when no pressure is part of the extracted record, and `unknown` when the role
cannot be resolved from the available source metadata.

## Score Validation

After manual review:

```bash
python3 validation/score_validation.py validation/samples/2026.05.13/validation_sample.csv
```

Outputs:

```text
validation/samples/2026.05.13/validation_metrics.csv
validation/samples/2026.05.13/validation_stratum_metrics.csv
```

These tables are intended for the manuscript's data-quality section.

File: validation/cache/sclib_papers_iron_based_2008.json (part 1 of 7)
{
  "arxiv:0803.1288": {
    "id": "arxiv:0803.1288",
    "arxiv_id": "0803.1288",
    "doi": null,
    "title": "Upper critical field, Hall effect and magnetoresistance in the iron-based layered superconductor LaFeAsO_{0.9}F_{0.1-δ}",
    "authors": [
      "Xiyu Zhu",
      "Huan Yang",
      "Lei Fang",
      "Gang Mu",
      "Hai-Hu Wen"
    ],
    "date_submitted": "2008-03-09",
    "material_family": null,
    "status": "published",
    "citation_count": 0,
    "chunk_count": 17,
    "abstract": "By using a two-step method, we successfully synthesized the iron based new superconductor LaFeAsO_{0.9}F_{0.1-δ}$. The resistive transition curves under different magnetic fields were measured, leading to the determination of the upper critical field Hc2(T) of this new superconductor. The value of Hc2 at zero temperature is estimated to be about 50 Tesla roughly. In addition, the Hall effect and magnetoresistance were measured in wide temperature region. A negative Hall coefficient R_H has been found, implying a dominant conduction mainly by electron-like charge carriers in this material. The charge carrier density determined at 100 K is about 9.8E20cm^{-3}, which is close to the cuprate superconductors. It is further found that the magnetoresistance does not follow Kohler's law. Meanwhile, the different temperature dependence behaviors of resistivity, Hall coefficient, and magnetoresistance have anomalous properties at about 230 K, which may be induced by some exotic scattering mechanism.",
    "categories": [
      "cond-mat.supr-con"
    ],
    "materials_extracted": [
      {
        "formula": "LaFeAsO0.9F0.1-δ",
        "tc_type": "onset",
        "hc2_tesla": 56.0,
        "lattice_a": 4.029,
        "lattice_c": 8.724,
        "tc_kelvin": 28.9,
        "ambient_sc": true,
        "confidence": 1.0,
        "paper_type": "theoretical",
        "doping_type": "electron",
        "measurement": "resistivity",
        "sample_form": "polycrystal",
        "doping_level": 0.1,
        "rho_exponent": 2.16,
        "evidence_type": "primary",
        "pressure_type": "none",
        "hc2_conditions": "0 K, estimated from GL fit",
        "crystal_structure": "tetragonal",
        "is_unconventional": true
      },
      {
        "formula": "LaFeAsO0.9F0.1-δ",
        "tc_type": "zero_resistance",
        "lattice_a": 4.029,
        "lattice_c": 8.724,
        "tc_kelvin": 19.0,
        "ambient_sc": true,
        "confidence": 1.0,
        "paper_type": "theoretical",
        "doping_type": "electron",
        "measurement": "resistivity",
        "sample_form": "polycrystal",
        "doping_level": 0.1,
        "rho_exponent": 2.16,
        "evidence_type": "primary",
        "pressure_type": "none",
        "crystal_structure": "tetragonal",
        "is_unconventional": true
      },
      {
        "formula": "LaFeAsO0.9F0.1-δ",
        "tc_type": "onset",
        "lattice_a": 4.029,
        "lattice_c": 8.724,
        "tc_kelvin": 24.0,
        "ambient_sc": true,
        "confidence": 1.0,
        "paper_type": "theoretical",
        "doping_type": "electron",
        "measurement": "susceptibility",
        "sample_form": "polycrystal",
        "doping_level": 0.1,
        "rho_exponent": 2.16,
        "evidence_type": "primary",
        "pressure_type": "none",
        "crystal_structure": "tetragonal",
        "is_unconventional": true
      }
    ],
    "quality_flags": [],
    "indexed_at": "2026-04-29T05:12:26.621422Z"
  },
  "arxiv:0803.2405": {
    "id": "arxiv:0803.2405",
    "arxiv_id": "0803.2405",
    "doi": null,
    "title": "Point-Contact Spectroscopy of Iron-Based Layered Superconductor LaO$_{0.9}$F$_{0.1-δ}$FeAs",
    "authors": [
      "Lei Shan",
      "Yonglei Wang",
      "Xiyu Zhu",
      "Gang Mu",
      "Lei Fang",
      "Cong Ren",
      "Hai-Hu Wen"
    ],
    "date_submitted": "2008-03-17",
    "material_family": null,
    "status": "published",
    "citation_count": 0,
    "chunk_count": 15,
    "abstract": "We present point-contact spectroscopy data for junctions between a normal metal and the newly discovered F-doped superconductor LaO$_{0.9}$F$_{0.1-δ}$FeAs (F-LaOFeAs). A zero-bias conductance peak was observed and its shape and magnitude suggests the presence of Andreev bound states at the surface of F-LaOFeAs, which provides a possible evidence of an unconventional pairing symmetry with a nodal gap function. The maximum gap value $Δ_0\\approx3.9\\pm0.7$meV was determined from the measured spectra, in good agreement with the recent experiments on specific heat and lower critical field.",
    "categories": [
      "cond-mat.supr-con"
    ],
    "materials_extracted": [
      {
        "formula": "LaO0.9F0.1-δFeAs",
        "tc_type": "onset",
        "tc_kelvin": 27.0,
        "confidence": 1.0,
        "paper_type": "theoretical",
        "measurement": "resistivity",
        "sample_form": "polycrystal",
        "evidence_type": "primary",
        "gap_structure": "nodal",
        "structure_phase": "cuprate_214",
        "is_unconventional": true
      },
      {
        "formula": "LaO0.9F0.1-δFeAs",
        "hc2_tesla": 25.0,
        "confidence": 1.0,
        "paper_type": "theoretical",
        "measurement": "unknown",
        "sample_form": "polycrystal",
        "evidence_type": "primary",
        "gap_structure": "nodal",
        "hc2_conditions": "T=2K",
        "structure_phase": "cuprate_214",
        "is_unconventional": true
      },
      {
        "formula": "LaO0.9F0.1-δFeAs",
        "confidence": 1.0,
        "paper_type": "theoretical",
        "measurement": "unknown",
        "sample_form": "polycrystal",
        "evidence_type": "primary",
        "gap_structure": "nodal",
        "structure_phase": "cuprate_214",
        "pairing_symmetry": "unknown",
        "is_unconventional": true
      },
      {
        "formula": "Pr[O1-xFx]FeAs",
        "tc_type": "unknown",
        "tc_kelvin": 42.0,
        "confidence": 0.8,
        "paper_type": "theoretical",
        "measurement": "unknown",
        "evidence_type": "primary",
        "gap_structure": "nodal",
        "structure_phase": "cuprate_214",
        "is_unconventional": true
      }
    ],
    "quality_flags": [],
    "indexed_at": "2026-04-29T05:31:20.513787Z"
  },
  "arxiv:0803.2703": {
    "id": "arxiv:0803.2703",
    "arxiv_id": "0803.2703",
    "doi": null,
    "title": "Is LaO$_{1-x}$F$_x$FeAs an electron-phonon superconductor ?",
    "authors": [
      "L. Boeri",
      "O. V. Dolgov",
      "A. A. Golubov"
    ],
    "date_submitted": "2008-03-18",
    "material_family": null,
    "status": "published",
    "citation_count": 0,
    "chunk_count": 13,
    "abstract": "In this paper we calculate the electron-phonon coupling of the newly-discovered superconductor LaO$_{1-x}$F$_x$FeAs from first-principles, using Density Functional Perturbation Theory. For pure LaOFeAs, the calculated electron-phonon coupling constant $λ=0.21$ and logarithmic-averaged frequency $ω_{ln}=206 K$, give a maximum $T_c$ of 0.8 K, using the standard Migdal-Eliashberg theory.\n  For the $F-$doped compounds, we predict even smaller coupling constants, due to the strong suppression of the electronic Density of States at the Fermi level. To reproduce the experimental $T_c=26 K$, a 5-6 times larger coupling constant would be needed.\n  Our results indicate that electron-phonon coupling is not sufficient to explain superconductivity in the newly-discovered LaO$_{1-x}$F$_x$FeAs superconductor, probably due to the importance of strong correlation effects.",
    "categories": [
      "cond-mat.supr-con"
    ],
    "materials_extracted": [
      {
        "formula": "LaOFeAs",
        "tc_type": "unknown",
        "lattice_a": 4.035,
        "lattice_c": 8.741,
        "tc_kelvin": 0.8,
        "ambient_sc": true,
        "confidence": 0.5,
        "lambda_eph": 0.21,
        "paper_type": "computational",
        "measurement": "unknown",
        "omega_log_k": 206.0,
        "space_group": "129",
        "evidence_type": "primary",
        "crystal_structure": "tetragonal"
      },
      {
        "formula": "LaO1-xFxFeAs",
        "tc_type": "unknown",
        "tc_kelvin": 26.0,
        "ambient_sc": true,
        "confidence": 1.0,
        "paper_type": "computational",
        "doping_type": "electron",
        "measurement": "unknown",
        "doping_level": 0.12,
        "evidence_type": "cited",
        "gap_structure": "nodal",
        "is_unconventional": true
      }
    ],
    "quality_flags": [],
    "indexed_at": "2026-05-06T23:56:18.583668Z"
  },
  "arxiv:0803.3603": {
    "id": "arxiv:0803.3603",
    "arxiv_id": "0803.3603",
    "doi": null,
    "title": "Superconductivity at 43 K in Samarium-arsenide Oxides $SmFeAsO_{1-x}F_x$",
    "authors": [
      "X. H. Chen",
      "T. Wu",
      "G. Wu",
      "R. H. Liu",
      "H. Chen",
      "D. F. Fang"
    ],
    "date_submitted": "2008-03-25",
    "material_family": null,
    "status": "published",
    "citation_count": 0,
    "chunk_count": 5,
    "abstract": "Since the discovery of high-transition temperature ($T_c$) superconductivity in layered copper oxides, extensive efforts have been devoted to explore the higher $T_c$ superconductivity. However, the $T_c$ higher than 40 K can be obtained only in the copper oxide superconductors so far. The highest reported value of $T_c$ for non-copper-oxide bulk superconductivity is 39 K in $MgB_2$.\\cite{jun} The $T_c$ of about 40 K is close to or above the theoretical value predicted from BCS theory.\\cite{mcmillan} Therefore, it is very significant to search for non-copper oxide superconductor with the transition temperature higher than 40 K to understand the mechanism of high-$T_c$ superconductivity. Here we report the discovery of bulk superconductivity in samarium-arsenide oxides $SmFeAsO_{1-x}F_x$ with ZrCuAiAs type structure. Resistivity and magnetization measurements show strong evidences for transition temperature as high as 43 K. $SmFeAsO_{1-x}F_x$ is the first non-copper oxide superconductor with $T_c$ higher than 40 K. The $T_c$ higher than 40 K may be a strong argument to consider $SmFeAsO_{1-x}F_x$ as an unconventional superconductor.",
    "categories": [
      "cond-mat.supr-con"
    ],
    "materials_extracted": [
      {
        "formula": "MgB2",
        "tc_type": "unknown",
        "tc_kelvin": 39.0,
        "ambient_sc": true,
        "confidence": 1.0,
        "paper_type": "theoretical",
        "measurement": "unknown",
        "evidence_type": "cited"
      },
      {
        "formula": "LaO1-xFxFeAs",
        "tc_type": "unknown",
        "tc_kelvin": 26.0,
        "ambient_sc": true,
        "confidence": 1.0,
        "paper_type": "theoretical",
        "measurement": "unknown",
        "evidence_type": "cited",
        "crystal_structure": "ZrCuSiAs type structure"
      },
      {
        "formula": "SmFeAsO0.85F0.15",
        "tc_type": "onset",
        "lattice_a": 3.943,
        "lattice_c": 8.514,
        "tc_kelvin": 41.8,
        "ambient_sc": true,
        "confidence": 1.0,
        "paper_type": "theoretical",
        "measurement": "susceptibility",
        "sample_form": "polycrystal",
        "doping_level": 0.15,
        "evidence_type": "primary",
        "crystal_structure": "tetragonal ZrCuSiAs-type structure",
        "is_unconventional": true
      },
      {
        "formula": "SmFeAsO0.85F0.15",
        "tc_type": "onset",
        "lattice_a": 3.943,
        "lattice_c": 8.514,
        "tc_kelvin": 43.0,
        "ambient_sc": true,
        "confidence": 1.0,
        "paper_type": "theoretical",
        "measurement": "resistivity",
        "sample_form": "polycrystal",
        "doping_level": 0.15,
        "evidence_type": "primary",
        "crystal_structure": "tetragonal ZrCuSiAs-type structure",
        "is_unconventional": true
      },
      {
        "formula": "SmFeAsO0.85F0.15",
        "tc_type": "midpoint",
        "lattice_a": 3.943,
        "lattice_c": 8.514,
        "tc_kelvin": 41.7,
        "ambient_sc": true,
        "confidence": 1.0,
        "paper_type": "theoretical",
        "measurement": "resistivity",
        "sample_form": "polycrystal",
        "doping_level": 0.15,
        "evidence_type": "primary",
        "crystal_structure": "tetragonal ZrCuSiAs-type structure",
        "is_unconventional": true
      },
      {
        "formula": "SmFeAsO0.85F0.15",
        "tc_type": "onset",
        "tc_kelvin": 41.3,
        "ambient_sc": true,
        "confidence": 1.0,
        "paper_type": "theoretical",
        "measurement": "susceptibility",
        "sample_form": "polycrystal",
        "doping_level": 0.15,
        "evidence_type": "primary",
        "is_unconventional": true
      },
      {
        "formula": "SmFeAsO0.85F0.15",
        "tc_type": "onset",
        "tc_kelvin": 43.7,
        "ambient_sc": true,
        "confidence": 1.0,
        "paper_type": "theoretical",
        "measurement": "resistivity",
        "sample_form": "polycrystal",
        "doping_level": 0.15,
        "evidence_type": "primary",
        "is_unconventional": true
      },
      {
        "formula": "SmFeAsO0.85F0.15",
        "tc_type": "midpoint",
        "tc_kelvin": 41.2,
        "ambient_sc": true,
        "confidence": 1.0,
        "paper_type": "theoretical",
        "measurement": "resistivity",
        "sample_form": "polycrystal",
        "doping_level": 0.15,
        "evidence_type": "primary",
        "is_unconventional": true
      }
    ],
    "quality_flags": [],
    "indexed_at": "2026-04-29T05:38:31.317798Z"
  },
  "arxiv:0803.3790": {
    "id": "arxiv:0803.3790",
    "arxiv_id": "0803.3790",
    "doi": null,
    "title": "Superconductivity at 41 K and its competition with spin-density-wave instability in layered CeO$_{1-x}$F$_x$FeAs",
    "authors": [
      "G. F. Chen",
      "Z. Li",
      "D. Wu",
      "G. Li",
      "W. Z. Hu",
      "J. Dong",
      "P. Zheng",
      "J. L. Luo",
      "N. L. Wang"
    ],
    "date_submitted": "2008-03-26",
    "material_family": null,
    "status": "published",
    "citation_count": 0,
    "chunk_count": 12,
    "abstract": "A series of layered CeO$_{1-x}$F$_x$FeAs compounds with x=0 to 0.20 are synthesized by solid state reaction method. Similar to the LaOFeAs, the pure CeOFeAs shows a strong resistivity anomaly near 145 K, which was ascribed to the spin-density-wave instability. F-doping suppresses this instability and leads to the superconducting ground state. Most surprisingly, the superconducting transition temperature could reach as high as 41 K. The very high superconducting transition temperature strongly challenges the classic BCS theory based on the electron-phonon interaction. The very closeness of the superconducting phase to the spin-density-wave instability suggests that the magnetic fluctuations play a key role in the superconducting paring mechanism. The study also reveals that the Ce 4f electrons form local moments and ordered antiferromagnetically below 4 K, which could coexist with superconductivity.",
    "categories": [
      "cond-mat.supr-con"
    ],
    "materials_extracted": [
      {
        "formula": "CeO0.84F0.16FeAs",
        "tc_type": "onset",
        "lattice_a": 3.989,
        "lattice_c": 8.631,
        "tc_kelvin": 41.0,
        "ambient_sc": true,
        "confidence": 1.0,
        "paper_type": "theoretical",
        "measurement": "resistivity",
        "sample_form": "polycrystal",
        "space_group": "P4/nmm",
        "evidence_type": "primary",
        "competing_order": "AFM",
        "crystal_structure": "tetragonal ZrCuSiAs-type structure",
        "is_unconventional": true
      },
      {
        "formula": "CeO0.88F0.12FeAs",
        "tc_type": "onset",
        "hc2_tesla": 107.0,
        "tc_kelvin": 40.0,
        "ambient_sc": true,
        "confidence": 1.0,
        "paper_type": "theoretical",
        "measurement": "resistivity",
        "sample_form": "polycrystal",
        "evidence_type": "primary",
        "hc2_conditions": "estimated from resistivity, T_c(H_c2) at half normal state resistance",
        "is_unconventional": true
      },
      {
        "formula": "LaO1-xFxFeAs",
        "tc_type": "unknown",
        "tc_kelvin": 26.0,
        "ambient_sc": true,
        "confidence": 1.0,
        "paper_type": "theoretical",
        "measurement": "unknown",
        "evidence_type": "cited",
        "is_unconventional": true
      },
      {
        "formula": "LaO0.9F0.1-\\deltaFeAs",
        "tc_type": "onset",
        "hc2_tesla": 54.0,
        "tc_kelvin": 26.0,
        "ambient_sc": true,
        "confidence": 1.0,
        "paper_type": "theoretical",
        "measurement": "unknown",
        "evidence_type": "cited",
        "is_unconventional": true
      },
      {
        "formula": "CeCoIn5",
        "tc_type": "unknown",
        "tc_kelvin": 2.3,
        "ambient_sc": true,
        "confidence": 1.0,
        "paper_type": "theoretical",
        "measurement": "unknown",
        "evidence_type": "cited"
      }
    ],
    "quality_flags": [],
    "indexed_at": "2026-04-29T05:42:12.155496Z"
  },
  "arxiv:0804.0835": {
    "id": "arxiv:0804.0835",
    "arxiv_id": "0804.0835",
    "doi": null,
    "title": "Superconductivity at 36 K in Gadolinium-arsenide Oxides GdO$_{1-x}$F$_{x}$FeAs",
    "authors": [
      "Peng Cheng",
      "Lei Fang",
      "Huan Yang",
      "Xiyu Zhu",
      "Gang Mu",
      "Huiqian Luo",
      "Zhaosheng Wang",
      "Hai-Hu Wen"
    ],
    "date_submitted": "2008-04-05",
    "material_family": null,
    "status": "published",
    "citation_count": 0,
    "chunk_count": 6,
    "abstract": "In this paper we report the fabrication and superconducting properties of GdO$_{1-x}$F$_{x}$FeAs. It is found that when x is equal to 0.17, GdO$_{0.83}$F$_{0.17}$FeAs is a superconductor with the onset transition temperature T$_{c}^{on}\\approx$ 36.6K. Resistivity anomaly near 130K was observed for all samples up to x = 0.17, such a phenomenon is similar to that of LaO$_{1-x}$F$_{x}$FeAs. Hall coefficient indicates that GdO$_{0.83}$F$_{0.17}$FeAs is conducted by electron-like charge carriers.",
    "categories": [
      "cond-mat.supr-con"
    ],
    "materials_extracted": [
      {
        "formula": "GdO0.83F0.17FeAs",
        "tc_type": "onset",
        "lattice_a": 4.001,
        "lattice_c": 8.65,
        "tc_kelvin": 36.6,
        "ambient_sc": true,
        "confidence": 1.0,
        "paper_type": "theoretical",
        "doping_type": "electron",
        "measurement": "resistivity",
        "sample_form": "polycrystal",
        "doping_level": 0.17,
        "evidence_type": "primary",
        "structure_phase": "1111",
        "crystal_structure": "tetragonal"
      },
      {
        "formula": "GdO0.83F0.17FeAs",
        "tc_type": "unknown",
        "lattice_a": 4.001,
        "lattice_c": 8.65,
        "tc_kelvin": 22.0,
        "ambient_sc": true,
        "confidence": 1.0,
        "paper_type": "theoretical",
        "doping_type": "electron",
        "measurement": "susceptibility",
        "sample_form": "polycrystal",
        "doping_level": 0.17,
        "evidence_type": "primary",
        "structure_phase": "1111",
        "crystal_structure": "tetragonal"
      },
      {
        "formula": "LaO1-xFxFeAs",
        "tc_type": "unknown",
        "tc_kelvin": 26.0,
        "ambient_sc": true,
        "confidence": 0.8,
        "paper_type": "theoretical",
        "measurement": "unknown",
        "evidence_type": "cited"
      },
      {
        "formula": "La1-xSrxOFeAs",
        "tc_type": "unknown",
        "tc_kelvin": 25.0,
        "ambient_sc": true,
        "confidence": 0.8,
        "paper_type": "theoretical",
        "doping_type": "hole",
        "measurement": "unknown",
        "evidence_type": "cited"
      }
    ],
    "quality_flags": [],
    "indexed_at": "2026-05-07T00:34:00.995998Z"
  },
  "arxiv:0804.1324": {
    "id": "arxiv:0804.1324",
    "arxiv_id": "0804.1324",
    "doi": null,
    "title": "Nernst effect of the new iron-based superconductor LaO$_{1-x}$F$_{x}$FeAs",
    "authors": [
      "Z. W. Zhu",
      "Z. A. Xu",
      "X. Lin",
      "G. H. Cao",
      "C. M. Feng",
      "G. F. Chen",
      "Z. Li",
      "J. L. Luo",
      "N. L. Wang"
    ],
    "date_submitted": "2008-04-08",
    "material_family": null,
    "status": "published",
    "citation_count": 0,
    "chunk_count": 14,
    "abstract": "We report the first Nernst effect measurement on the new iron-based superconductor LaO$_{1-x}$F$_{x}$FeAs $(x=0.1)$. In the normal state, the Nernst signal is negative and very small. Below $T_{c}$ a large positive peak caused by vortex motion is observed. The flux flowing regime is quite large compared to conventional type-II superconductors. However, a clear deviation of the Nernst signal from normal state background and an anomalous depression of off-diagonal thermoelectric current in the normal state between $T_{c}$ and 50 K are observed. We propose that this anomaly in the normal state Nernst effect could correlate with the SDW fluctuations.",
    "categories": [
      "cond-mat.supr-con"
    ],
    "materials_extracted": [
      {
        "formula": "LaO0.9F0.1FeAs",
        "tc_type": "onset",
        "tc_kelvin": 26.0,
        "ambient_sc": true,
        "confidence": 1.0,
        "paper_type": "theoretical",
        "doping_type": "electron",
        "measurement": "resistivity",
        "sample_form": "polycrystal",
        "space_group": "P4/nmm",
        "doping_level": 0.1,
        "evidence_type": "primary",
        "pressure_type": "none",
        "competing_order": "SDW",
        "crystal_structure": "tetragonal ZrCuSiAs-type",
        "is_unconventional": true
      },
      {
        "formula": "LaO0.9F0.1FeAs",
        "tc_type": "onset",
        "tc_kelvin": 26.0,
        "ambient_sc": true,
        "confidence": 1.0,
        "paper_type": "theoretical",
        "doping_type": "electron",
        "measurement": "Nernst",
        "sample_form": "polycrystal",
        "space_group": "P4/nmm",
        "doping_level": 0.1,
        "evidence_type": "primary",
        "pressure_type": "none",
        "competing_order": "SDW",
        "crystal_structure": "tetragonal ZrCuSiAs-type",
        "is_unconventional": true
      },
      {
        "formula": "LaO0.9F0.1FeAs",
        "hc2_tesla": 55.0,
        "ambient_sc": true,
        "confidence": 1.0,
        "paper_type": "theoretical",
        "doping_type": "electron",
        "measurement": "resistivity",
        "sample_form": "polycrystal",
        "space_group": "P4/nmm",
        "doping_level": 0.1,
        "evidence_type": "cited",
        "pressure_type": "none",
        "hc2_conditions": "0 K",
        "crystal_structure": "tetragonal ZrCuSiAs-type",
        "is_unconventional": true
      }
    ],
    "quality_flags": [],
    "indexed_at": "2026-04-29T06:13:41.347920Z"
  },
  "arxiv:0804.1582": {
    "id": "arxiv:0804.1582",
    "arxiv_id": "0804.1582",
    "doi": null,
    "title": "Pressure Effects on the Superconducting and Spin-Density-Wave States of the Newly Discovered Sm(O1-xFx)FeAs",
    "authors": [
      "B. Lorenz",
      "K. Sasmal",
      "R. P. Chaudhury",
      "X. H. Chen",
      "R. H. Liu",
      "T. Wu",
      "C. W. Chu"
    ],
    "date_submitted": "2008-04-10",
    "material_family": null,
    "status": "published",
    "citation_count": 0,
    "chunk_count": 14,
    "abstract": "High temperature superconductors with a Tc above 40 K have been found to be strongly correlated electron systems and to have a layered structure. Guided by these rules, Kamihara et al. discovered a Tc up to 26 K in the layered La(O1-xFx)FeAs. By replacing La with tri-valence rare-earth elements RE of smaller ionic radii, Tc has subsequently been raised to 41-52 K. Many theoretical models have been proposed emphasizing the important magnetic origin of superconductivity in this compound system and a possible further Tc-enhancement in RE(O1-xFx)FeAs by compression. This later prediction appears to be supported by the pressure-induced Tc-increase in La(O0.89F0.11)FeAs observed. Here we show that, in contrast to previous expectations, pressure can either suppress or enhance Tc, depending on the doping level, suggesting that a Tc exceeding 50's K may be found only in the yet-to-be discovered compound systems related to but different from R(O1-xFx)FeAs and that the Tc of La(O1-xFx)FeAs and Sm(O1-xFx)FeAs may be further raised to 50's K.",
    "categories": [
      "cond-mat.supr-con"
    ],
    "materials_extracted": [
      {
        "formula": "Sm(O0.7F0.3)FeAs",
        "tc_type": "onset",
        "tc_kelvin": 48.0,
        "ambient_sc": true,
        "confidence": 0.9,
        "paper_type": "theoretical",
        "doping_type": "electron",
        "measurement": "resistivity",
        "sample_form": "polycrystal",
        "doping_level": 0.3,
        "pressure_gpa": 0.0,
        "evidence_type": "primary",
        "crystal_structure": "ZrCuSiAs type",
        "is_unconventional": true,
        "is_2d_or_interface": true
      },
      {
        "formula": "Sm(O0.7F0.3)FeAs",
        "tc_type": "unknown",
        "tc_kelvin": 42.5,
        "ambient_sc": true,
        "confidence": 1.0,
        "paper_type": "theoretical",
        "doping_type": "electron",
        "measurement": "resistivity",
        "sample_form": "polycrystal",
        "doping_level": 0.3,
        "pressure_gpa": 0.0,
        "evidence_type": "primary",
        "crystal_structure": "ZrCuSiAs type",
        "is_unconventional": true,
        "is_2d_or_interface": true
      },
      {
        "formula": "Sm(O0.87F0.13)FeAs",
        "tc_type": "onset",
        "tc_kelvin": 30.0,
        "ambient_sc": true,
        "confidence": 0.9,
        "paper_type": "theoretical",
        "doping_type": "electron",
        "measurement": "resistivity",
        "sample_form": "polycrystal",
        "doping_level": 0.13,
        "pressure_gpa": 0.0,
        "evidence_type": "primary",
        "crystal_structure": "ZrCuSiAs type",
        "is_unconventional": true,
        "is_2d_or_interface": true
      },
      {
        "formula": "Sm(O0.87F0.13)FeAs",
        "tc_type": "unknown",
        "tc_kelvin": 24.7,
        "ambient_sc": true,
        "confidence": 1.0,
        "paper_type": "theoretical",
        "doping_type": "electron",
        "measurement": "resistivity",
        "sample_form": "polycrystal",
        "doping_level": 0.13,
        "pressure_gpa": 0.0,
        "evidence_type": "primary",
        "crystal_structure": "ZrCuSiAs type",
        "is_unconventional": true,
        "is_2d_or_interface": true
      },
      {
        "formula": "Sm(O0.87F0.13)FeAs",
        "tc_type": "unknown",
        "tc_kelvin": 25.55,
        "confidence": 1.0,
        "paper_type": "theoretical",
        "doping_type": "electron",
        "measurement": "resistivity",
        "sample_form": "polycrystal",
        "doping_level": 0.13,
        "pressure_gpa": 0.94,
        "evidence_type": "primary",
        "pressure_type": "hydrostatic",
        "crystal_structure": "ZrCuSiAs type",
        "is_unconventional": true,
        "is_2d_or_interface": true
      },
      {
        "formula": "La(O1-xFx)FeAs",
        "tc_type": "unknown",
        "tc_kelvin": 26.0,
        "ambient_sc": true,
        "confidence": 0.9,
        "paper_type": "theoretical",
        "doping_type": "electron",
        "measurement": "unknown",
        "evidence_type": "cited",
        "crystal_structure": "ZrCuSiAs type",
        "is_unconventional": true,
        "is_2d_or_interface": true
      },
      {
        "formula": "RE(O1-xFx)FeAs",
        "tc_type": "unknown",
        "ambient_sc": true,
        "confidence": 0.7,
        "paper_type": "theoretical",
        "doping_type": "electron",
        "measurement": "unknown",
        "evidence_type": "cited",
        "crystal_structure": "ZrCuSiAs type",
        "is_unconventional": true,
        "is_2d_or_interface": true
      },
      {
        "formula": "La(O0.89F0.11)FeAs",
        "tc_type": "unknown",
        "confidence": 0.7,
        "paper_type": "theoretical",
        "doping_type": "electron",
        "measurement": "unknown",
        "doping_level": 0.11,
        "evidence_type": "cited",
        "crystal_structure": "ZrCuSiAs type",
        "is_unconventional": true,
        "is_2d_or_interface": true
      },
      {
        "formula": "LaOFeP",
        "tc_type": "unknown",
        "tc_kelvin": 4.0,
        "ambient_sc": true,
        "confidence": 0.9,
        "paper_type": "theoretical",
        "measurement": "unknown",
        "evidence_type": "cited",
        "crystal_structure": "ZrCuSiAs type",
        "is_2d_or_interface": true
      },
      {
        "formula": "La(O1-xFx)FeP",
        "tc_type": "unknown",
        "tc_kelvin": 9.0,
        "ambient_sc": true,
        "confidence": 0.9,
        "paper_type": "theoretical",
        "doping_type": "electron",
        "measurement": "unknown",
        "evidence_type": "cited",
        "crystal_structure": "ZrCuSiAs type",
        "is_2d_or_interface": true
      },
      {
        "formula": "LaONiP",
        "tc_type": "unknown",
        "tc_kelvin": 3.0,
        "ambient_sc": true,
        "confidence": 0.9,
        "paper_type": "theoretical",
        "measurement": "unknown",
        "evidence_type": "cited",
        "crystal_structure": "ZrCuSiAs type",
        "is_2d_or_interface": true
      },
      {
        "formula": "Sm(O1-xFx)FeAs",
        "tc_type": "unknown",
        "tc_kelvin": 43.0,
        "ambient_sc": true,
        "confidence": 0.9,
        "paper_type": "theoretical",
        "doping_type": "electron",
        "measurement": "unknown",
        "evidence_type": "cited",
        "crystal_structure": "ZrCuSiAs type",
        "is_unconventional": true,
        "is_2d_or_interface": true
      },
      {
        "formula": "Ce(O1-xFx)FeAs",
        "tc_type": "unknown",
        "tc_kelvin": 41.0,
        "ambient_sc": true,
        "confidence": 0.9,
        "paper_type": "theoretical",
        "doping_type": "electron",
        "measurement": "unknown",
        "evidence_type": "cited",
        "crystal_structure": "ZrCuSiAs type",
        "is_unconventional": true,
        "is_2d_or_interface": true
      },
      {
        "formula": "Pr(O1-xFx)FeAs",
        "tc_type": "unknown",
        "tc_kelvin": 52.0,
        "ambient_sc": true,
        "confidence": 0.9,
        "paper_type": "theoretical",
        "doping_type": "electron",
        "measurement": "unknown",
        "evidence_type": "cited",
        "crystal_structure": "ZrCuSiAs type",
        "is_unconventional": true,
        "is_2d_or_interface": true
      },
      {
        "formula": "Nd(O1-xFx)FeAs",
        "tc_type": "unknown",
        "tc_kelvin": 50.0,
        "ambient_sc": true,
        "confidence": 0.9,
        "paper_type": "theoretical",
        "doping_type": "electron",
        "measurement": "unknown",
        "evidence_type": "cited",
        "crystal_structure": "ZrCuSiAs type",
        "is_unconventional": true,
        "is_2d_or_interface": true
      },
      {
        "formula": "YBa2Cu3O7",
        "tc_type": "unknown",
        "tc_kelvin": 93.0,
        "ambient_sc": true,
        "confidence": 0.9,
        "paper_type": "theoretical",
        "measurement": "unknown",
        "evidence_type": "cited"
      },
      {
        "formula": "cuprate",
        "tc_type": "unknown",
        "tc_kelvin": 134.0,
        "ambient_sc": true,
        "confidence": 0.9,
        "paper_type": "theoretical",
        "measurement": "unknown",
        "pressure_gpa": 0.0,
        "evidence_type": "cited"
      },
      {
        "formula": "cuprate",
        "tc_type": "unknown",
        "tc_kelvin": 164.0,
        "confidence": 0.9,
        "paper_type": "theoretical",
        "measurement": "unknown",
        "pressure_gpa": 30.0,
        "evidence_type": "cited"
      }
    ],
    "quality_flags": [],
    "indexed_at": "2026-05-07T00:41:23.814023Z"
  },
  "arxiv:0804.2105": {
    "id": "arxiv:0804.2105",
    "arxiv_id": "0804.2105",
    "doi": null,
    "title": "Phase Diagram and Quantum Critical Point in Newly Discovered Superconductors: SmO_{1-x}F_xFeAs",
    "authors": [
      "R. H. Liu",
      "G. Wu",
      "T. Wu",
      "D. F. Fang",
      "H. Chen",
      "S. Y. Li",
      "K. Liu",
      "Y. L. Xie",
      "X. F. Wang",
      "R. L. Yang",
      "L. Ding",
      "C. He",
      "D. L. Feng",
      "X. H. Chen"
    ],
    "date_submitted": "2008-04-14",
    "material_family": null,
    "status": "published",
    "citation_count": 0,
    "chunk_count": 11,
    "abstract": "The magnetic fluctuations associated with a quantum critical point (QCP) are widely believed to cause the non-Fermi liquid behaviors and unconventional superconductivities, for example, in heavy fermion systems and high temperature cuprate superconductors. Recently, superconductivity has been discovered in iron-based layered compound $LaO_{1-x}F_xFeAs$ with $T_c$=26 K\\cite{yoichi}, and it competes with spin-density-wave (SDW) order\\cite{dong}. Neutron diffraction shows a long-rang SDW-type antiferromagnetic (AF) order at $\\sim 134$ K in LaOFeAs\\cite{cruz,mcguire}. Therefore, a possible QCP and its role in this system are of great interests. Here we report the detailed phase diagram and anomalous transport properties of the new high-Tc superconductors $SmO_{1-x}F_xFeAs$ discovered by us\\cite{chenxh}. It is found that superconductivity emerges at $x\\sim$0.07, and optimal doping takes place in the $x\\sim$0.20 sample with highest $T_c \\sim $54 K. While $T_c$ increases monotonically with doping, the SDW order is rapidly suppressed, suggesting a QCP around $x \\sim$0.14. As manifestations, a linear temperature dependence of the resistivity shows up at high temperatures in the $x<0.14$ regime, but at low temperatures just above $T_c$ in the $x>0.14$ regime; a drop in carrier density evidenced by a pronounced rise in Hall coefficient are observed, which mimic the high-$T_c$ cuprates. The simultaneous occurrence of order, carrier density change and criticality makes a compelling case for a quantum critical point in this system.",
    "categories": [
      "cond-mat.supr-con"
    ],
    "materials_extracted": [
      {
        "formula": "LaO1-xFxFeAs",
        "tc_type": "unknown",
        "tc_kelvin": 26.0,
        "ambient_sc": true,
        "confidence": 0.9,
        "paper_type": "theoretical",
        "measurement": "unknown",
        "evidence_type": "cited"
      },
      {
        "formula": "SmO1-xFxFeAs",
        "tc_type": "unknown",
        "tc_kelvin": 43.0,
        "ambient_sc": true,
        "confidence": 0.9,
        "paper_type": "theoretical",
        "measurement": "unknown",
        "evidence_type": "cited"
      },
      {
        "formula": "CeO1-xFxFeAs",
        "tc_type": "unknown",
        "tc_kelvin": 41.0,
        "ambient_sc": true,
        "confidence": 0.9,
        "paper_type": "theoretical",
        "measurement": "unknown",
        "evidence_type": "cited"
      },
      {
        "formula": "PrO1-xFxFeAs",
        "tc_type": "unknown",
        "tc_kelvin": 52.0,
        "ambient_sc": true,
        "confidence": 0.9,
        "paper_type": "theoretical",
        "measurement": "unknown",
        "evidence_type": "cited"
      },
      {
        "formula": "SmO0.9F0.1FeAs",
        "tc_type": "onset",
        "tc_kelvin": 12.0,
        "ambient_sc": true,
        "confidence": 1.0,
        "paper_type": "theoretical",
        "doping_type": "electron",
        "measurement": "resistivity",
        "sample_form": "polycrystal",
        "doping_level": 0.1,
        "evidence_type": "primary",
        "competing_order": "SDW",
        "crystal_structure": "ZrCuSiAs-type",
        "is_unconventional": true
      },
      {
        "formula": "SmO0.8F0.2FeAs",
        "tc_type": "unknown",
        "tc_kelvin": 54.0,
        "ambient_sc": true,
        "confidence": 1.0,
        "paper_type": "theoretical",
        "doping_type": "electron",
        "measurement": "resistivity",
        "sample_form": "polycrystal",
        "doping_level": 0.2,
        "rho_exponent": 1.0,
        "evidence_type": "primary",
        "competing_order": "SDW",
        "crystal_structure": "ZrCuSiAs-type",
        "is_unconventional": true
      },
      {
        "formula": "SmO0.5F0.5FeAs",
        "tc_type": "unknown",
        "tc_kelvin": 50.0,
        "ambient_sc": true,
        "confidence": 0.8,
        "paper_type": "theoretical",
        "doping_type": "electron",
        "measurement": "resistivity",
        "sample_form": "polycrystal",
        "doping_level": 0.5,
        "rho_exponent": 1.0,
        "evidence_type": "primary",
        "competing_order": "SDW",
        "crystal_structure": "ZrCuSiAs-type",
        "is_unconventional": true
      }
    ],
    "quality_flags": [],
    "indexed_at": "2026-04-29T06:36:27.641755Z"
  },
  "arxiv:0804.3738": {
    "id": "arxiv:0804.3738",
    "arxiv_id": "0804.3738",
    "doi": null,
    "title": "Superconductivity of powder-in-tube LaO0.9F0.1FeAs wires",
    "authors": [
      "Zhaoshun Gao",
      "Lei Wang",
      "Yanpeng Qi",
      "Dongliang Wang",
      "Xianping Zhang",
      "Yanwei Ma"
    ],
    "date_submitted": "2008-04-23",
    "material_family": null,
    "status": "published",
    "citation_count": 0,
    "chunk_count": 1,
    "abstract": "We demonstrate that Fe sheathed LaO0.9F0.1FeAs wires with Ti as a buffer layer were successfully fabricated by the powder-in-tube (PIT) method. Comparing to the common two-step vacuum quartz tube synthesis method, the PIT method is more convenient and safe for synthesizing the novel iron-based layered superconductors. Structural analysis by mean of x-ray diffraction shows that the main phase of LaO0.9F0.1FeAs was obtained by this synthesis method. The transition temperature of the LaO0.9F0.1FeAs wire is around 25 K. The micrograph shows a homogeneous microstructure with a grain size of 1-3 micrometers. The results suggest that the PIT process is promising in preparing high-quality iron-based layered superconductor wires.",
    "categories": [
      "cond-mat.supr-con"
    ],
    "materials_extracted": [
      {
        "formula": "LaO0.9F0.1FeAs",
        "tc_type": "unknown",
        "tc_kelvin": 25.0,
        "ambient_sc": true,
        "confidence": 0.9,
        "paper_type": "experimental",
        "doping_type": "electron",
        "measurement": "resistivity",
        "sample_form": "wire",
        "doping_level": 0.1,
        "evidence_type": "primary"
      }
    ],
    "quality_flags": [],
    "indexed_at": "2026-04-29T06:37:56.773603Z"
  },
  "arxiv:0805.1042": {
    "id": "arxiv:0805.1042",
    "arxiv_id": "0805.1042",
    "doi": null,
    "title": "Coexistence of magnetic fluctuations and superconductivity in the pnictide high temperature superconductor SmFeAsO$_{1-x}$F$_{x}$ measured by muon spin rotation",
    "authors": [
      "A. J. Drew",
      "F. L. Pratt",
      "T. Lancaster",
      "S. J. Blundell",
      "P. J. Baker",
      "R. H. Liu",
      "G. Wu",
      "X. H. Chen",
      "I. Watanabe",
      "V. K. Malik",
      "A. Dubroka",
      "K. W. Kim",
      "M. Roessle",
      "C. Bernhard"
    ],
    "date_submitted": "2008-05-07",
    "material_family": null,
    "status": "published",
    "citation_count": 0,
    "chunk_count": 14,
