Repository: JackZH26/Superconductivity_Scoping_Review

# Validation Workflow

This directory contains stratified manual-validation samples and scoring scripts for the SCLib superconductivity scoping review.

## Generate Sample

```bash
python3 validation/generate_validation_sample.py
```

Current output:

```text
validation/samples/2026.05.13/validation_sample.csv
validation/samples/2026.05.13/validation_sample_summary.csv
```

The sample is intentionally stratified and overlapping. `sample_strata` records every reason a row was selected.

## Manual Review

Open `validation_sample.csv` and fill:

- `formula_valid`
- `family_valid`
- `tc_valid`
- `pressure_valid`
- `pressure_role_valid`
- `ambient_valid`
- `evidence_type_valid`

File: validation/cache/sclib_papers_tc_bands.json (part 1 of 24)
{
  "arxiv:cond-mat/9907035": {
    "id": "arxiv:cond-mat/9907035",
    "arxiv_id": "cond-mat/9907035",
    "doi": null,
    "title": "Quantum Phase Fluctuations in High Tc Superconductors",
    "authors": [
      "B. K. Chakraverty"
    ],
    "date_submitted": "1999-07-02",
    "material_family": null,
    "status": "published",
    "citation_count": 0,
    "chunk_count": 14,
    "abstract": "If phase coherence determines the superconducting transition temperature Tc in the cuprate oxides, it is of great interest to understand the role that dynamics of the phase fluctuation plays in bringing about depletion of the superconducting condensate. We will show that a phase correlation function can be calculated that allows us to describe depletion of superconducting condensate as a result of the quantum fluctuation. In two dimension, dynamic phase fluctuation or pair fluctuation gives rise to a condensate depletion linear with temperature as T$\\to O$ in superconductors with nodes at the fermi surface.",
    "categories": [
      "cond-mat.supr-con"
    ],
    "materials_extracted": [
      {
        "formula": "La2cuo4",
        "tc_type": "unknown",
        "tc_kelvin": 40.0,
        "ambient_sc": true,
        "confidence": 0.9,
        "paper_type": "theoretical",
        "doping_type": "hole",
        "measurement": "susceptibility",
        "pressure_gpa": 0.0,
        "gap_structure": "nodal",
        "pressure_type": "none",
        "structure_phase": "cuprate_214",
        "pairing_symmetry": "d-wave",
        "is_unconventional": true,
        "is_2d_or_interface": true
      },
      {
        "formula": "BiPbSrcu2o8",
        "tc_type": "unknown",
        "tc_kelvin": 79.0,
        "ambient_sc": true,
        "confidence": 0.9,
        "paper_type": "theoretical",
        "doping_type": "hole",
        "measurement": "susceptibility",
        "pressure_gpa": 0.0,
        "gap_structure": "nodal",
        "pressure_type": "none",
        "structure_phase": "cuprate_2212",
        "pairing_symmetry": "d-wave",
        "is_unconventional": true,
        "is_2d_or_interface": true
      },
      {
        "formula": "BiSrCacu2o8^c(a)",
        "tc_type": "unknown",
        "tc_kelvin": 85.0,
        "ambient_sc": true,
        "confidence": 0.9,
        "paper_type": "theoretical",
        "doping_type": "hole",
        "measurement": "susceptibility",
        "pressure_gpa": 0.0,
        "gap_structure": "nodal",
        "pressure_type": "none",
        "structure_phase": "cuprate_2212",
        "pairing_symmetry": "d-wave",
        "is_unconventional": true,
        "is_2d_or_interface": true
      },
      {
        "formula": "BiSrCacu2o8^c(b)",
        "tc_type": "unknown",
        "tc_kelvin": 85.0,
        "ambient_sc": true,
        "confidence": 0.9,
        "paper_type": "theoretical",
        "doping_type": "hole",
        "measurement": "susceptibility",
        "pressure_gpa": 0.0,
        "gap_structure": "nodal",
        "pressure_type": "none",
        "structure_phase": "cuprate_2212",
        "pairing_symmetry": "d-wave",
        "is_unconventional": true,
        "is_2d_or_interface": true
      },
      {
        "formula": "YBa2cu3o7(a)",
        "tc_type": "unknown",
        "tc_kelvin": 91.0,
        "ambient_sc": true,
        "confidence": 0.9,
        "paper_type": "theoretical",
        "doping_type": "hole",
        "measurement": "susceptibility",
        "pressure_gpa": 0.0,
        "gap_structure": "nodal",
        "pressure_type": "none",
        "structure_phase": "cuprate_123",
        "pairing_symmetry": "d-wave",
        "is_unconventional": true,
        "is_2d_or_interface": true
      },
      {
        "formula": "YBa2cu3o7(b)",
        "tc_type": "unknown",
        "tc_kelvin": 91.0,
        "ambient_sc": true,
        "confidence": 0.9,
        "paper_type": "theoretical",
        "doping_type": "hole",
        "measurement": "susceptibility",
        "pressure_gpa": 0.0,
        "gap_structure": "nodal",
        "pressure_type": "none",
        "structure_phase": "cuprate_123",
        "pairing_symmetry": "d-wave",
        "is_unconventional": true,
        "is_2d_or_interface": true
      },
      {
        "formula": "Tl2Ba2cacu2o8",
        "tc_type": "unknown",
        "tc_kelvin": 110.0,
        "ambient_sc": true,
        "confidence": 0.9,
        "paper_type": "theoretical",
        "doping_type": "hole",
        "measurement": "susceptibility",
        "pressure_gpa": 0.0,
        "gap_structure": "nodal",
        "pressure_type": "none",
        "structure_phase": "cuprate_2212",
        "pairing_symmetry": "d-wave",
        "is_unconventional": true,
        "is_2d_or_interface": true
      }
    ],
    "quality_flags": [],
    "indexed_at": "2026-04-18T21:44:31.067697Z"
  },
  "arxiv:cond-mat/0203154": {
    "id": "arxiv:cond-mat/0203154",
    "arxiv_id": "cond-mat/0203154",
    "doi": null,
    "title": "Chemical potential shift in lightly-doped to overdoped Bi$_2$Sr$_2$Ca$_{1-x}${\\it R}$_{x}$Cu$_2$O$_{8+y}$ ({\\it R} = Pr, Er)",
    "authors": [
      "N. Harima",
      "A. Fujimori",
      "T. Sugaya",
      "I. Terasaki"
    ],
    "date_submitted": "2002-03-07",
    "material_family": null,
    "status": "published",
    "citation_count": 0,
    "chunk_count": 17,
    "abstract": "We have studied the chemical potential shift in the high-temperature superconductor Bi$_2$Sr$_2$Ca$_{1-x}${\\it R}$_{x}$Cu$_2$O$_{8+y}$ ({\\it R} = Pr, Er), where the hole concentration is varied from 0.025 to 0.17 per Cu, by precise measurements of core-level photoemission spectra. The result shows that the shift becomes slow in the underdoped region as in the case of La$_{2-x}$Sr$_{x}$CuO$_{4}$ (LSCO) but the effect is much weaker than in LSCO. The observed shift in the present system can be relatively well explained by numerical results on the doped two-dimensional Hubbard model, and suggests that the change of the electronic structure induced by hole doping is less influenced by stripe fluctuations than in LSCO.",
    "categories": [
      "cond-mat.supr-con"
    ],
    "materials_extracted": [
      {
        "formula": "Bi2Sr2Ca0.9Pr0.1Cu2O8+y",
        "tc_type": "unknown",
        "tc_kelvin": 86.0,
        "ambient_sc": true,
        "confidence": 1.0,
        "paper_type": "theoretical",
        "doping_type": "hole",
        "measurement": "unknown",
        "sample_form": "single_crystal",
        "doping_level": 0.17,
        "pressure_gpa": 0.0,
        "structure_phase": "2212"
      },
      {
        "formula": "Bi2Sr2Ca0.75Pr0.25Cu2O8+y",
        "tc_type": "unknown",
        "tc_kelvin": 88.0,
        "ambient_sc": true,
        "confidence": 1.0,
        "paper_type": "theoretical",
        "doping_type": "hole",
        "measurement": "unknown",
        "sample_form": "single_crystal",
        "doping_level": 0.135,
        "pressure_gpa": 0.0,
        "structure_phase": "2212"
      },
      {
        "formula": "Bi2Sr2Ca0.57Pr0.43Cu2O8+y",
        "tc_type": "unknown",
        "tc_kelvin": 48.0,
        "ambient_sc": true,
        "confidence": 1.0,
        "paper_type": "theoretical",
        "doping_type": "hole",
        "measurement": "unknown",
        "sample_form": "single_crystal",
        "doping_level": 0.1,
        "pressure_gpa": 0.0,
        "structure_phase": "2212"
      },
      {
        "formula": "Bi2Sr2Ca0.9Er0.1Cu2O8+y",
        "tc_type": "unknown",
        "tc_kelvin": 87.0,
        "ambient_sc": true,
        "confidence": 1.0,
        "paper_type": "theoretical",
        "doping_type": "hole",
        "measurement": "unknown",
        "sample_form": "single_crystal",
        "doping_level": 0.135,
        "pressure_gpa": 0.0,
        "structure_phase": "2212"
      }
    ],
    "quality_flags": [],
    "indexed_at": "2026-04-20T04:34:07.666965Z"
  },
  "arxiv:0710.3838": {
    "id": "arxiv:0710.3838",
    "arxiv_id": "0710.3838",
    "doi": null,
    "title": "Momentum and excitation energy dependence of the \"waterfalls\" in cuprates",
    "authors": [
      "D. S. Inosov",
      "J. Fink",
      "A. A. Kordyuk",
      "S. V. Borisenko",
      "V. B. Zabolotnyy",
      "R. Schuster",
      "M. Knupfer",
      "B. Buechner",
      "R. Follath",
      "H. A. Duerr",
      "W. Eberhardt",
      "V. Hinkov",
      "B. Keimer",
      "H. Berger"
    ],
    "date_submitted": "2007-10-20",
    "material_family": null,
    "status": "published",
    "citation_count": 0,
    "chunk_count": 16,
    "abstract": "Using high-resolution angle-resolved photoemission spectroscopy we have studied the momentum and photon energy dependence of the anomalous high-energy dispersion, termed \"waterfalls\", between the Fermi level and 1 eV binding energy in several high-Tc superconductors. We observe strong changes of the dispersion between different Brillouin zones and a strong dependence on the photon energy around 75 eV, which we associate with the resonant photoemission at the Cu 3p3d_{x^2-y^2} edge. We conclude that the high-energy \"waterfall\" dispersion results from a strong suppression of the photoemission intensity at the center of the Brillouin zone due to matrix element effects and is, therefore, not an intrinsic feature of the spectral function. This indicates that the new high energy scale in the electronic structure of cuprates derived from the \"waterfall\"-like dispersion may be incorrect.",
    "categories": [
      "cond-mat.supr-con"
    ],
    "materials_extracted": [
      {
        "formula": "(Bi,Pb)2Sr2CaCu2O8+δ",
        "tc_type": "unknown",
        "tc_kelvin": 71.0,
        "ambient_sc": true,
        "confidence": 1.0,
        "paper_type": "theoretical",
        "doping_type": "hole",
        "measurement": "ARPES",
        "sample_form": "single_crystal",
        "evidence_type": "primary",
        "structure_phase": "2212"
      },
      {
        "formula": "(Bi,Pb)2Sr2Ca1-xTbxCu2O8",
        "tc_type": "unknown",
        "confidence": 1.0,
        "paper_type": "theoretical",
        "doping_type": "hole",
        "measurement": "ARPES",
        "sample_form": "single_crystal",
        "evidence_type": "primary",
        "structure_phase": "2212"
      },
      {
        "formula": "Bi2Sr2CaCu2O8+δ",
        "tc_type": "unknown",
        "confidence": 1.0,
        "paper_type": "theoretical",
        "doping_type": "hole",
        "measurement": "ARPES",
        "sample_form": "single_crystal",
        "evidence_type": "primary",
        "structure_phase": "2212"
      },
      {
        "formula": "YBa2Cu3O6.85",
        "tc_type": "unknown",
        "tc_kelvin": 92.0,
        "ambient_sc": true,
        "confidence": 1.0,
        "paper_type": "theoretical",
        "doping_type": "hole",
        "measurement": "ARPES",
        "sample_form": "single_crystal",
        "evidence_type": "primary",
        "structure_phase": "123"
      }
    ],
    "quality_flags": [],
    "indexed_at": "2026-05-06T18:12:19.595696Z"
  },
  "arxiv:0908.4428": {
    "id": "arxiv:0908.4428",
    "arxiv_id": "0908.4428",
    "doi": null,
    "title": "Fluctuations and $T_c$ reduction in cuprate superconductors",
    "authors": [
      "J. L. Tallon",
      "J. G. Storey",
      "J. W. Loram"
    ],
    "date_submitted": "2009-08-30",
    "material_family": null,
    "status": "published",
    "citation_count": 0,
    "chunk_count": 18,
    "abstract": "We analyse fluctuations about $T_c$ in the specific heat of (Y,Ca)Ba$_2$Cu$_3$O$_{7-δ}$, YBa$_2$Cu$_4$O$_8$ and Bi$_2$Sr$_2$CaCu$_2$O$_{8+δ}$. The mean-field transition temperature, $T_c^{mf}$, in the absence of fluctuations lies well above $T_c$ especially at low doping where it reaches as high as 150K. We show that phase and amplitude fluctuations set in simultaneously and $T_c^{mf}$ scales with the gap, $Δ_0$, such that $2Δ_0/k_BT_c^{mf}$ is comparable to the BCS weak-coupling value, 4.3, for d-wave superconductivity. We also show that $T_c^{mf}$ is unrelated to the pseudogap temperature, $T^*$.",
    "categories": [
      "cond-mat.supr-con"
    ],
    "materials_extracted": [
      {
        "formula": "Y0.8Ca0.2Ba2Cu3O6.75",
        "tc_type": "midpoint",
        "tc_kelvin": 82.79,
        "ambient_sc": true,
        "confidence": 1.0,
        "paper_type": "theoretical",
        "doping_type": "hole",
        "measurement": "specific_heat",
        "doping_level": 0.186,
        "evidence_type": "primary",
        "structure_phase": "cuprate_123",
        "pairing_symmetry": "d-wave",
        "is_unconventional": true
      },
      {
        "formula": "YBa2Cu4O8",
        "tc_type": "midpoint",
        "tc_kelvin": 81.0,
        "ambient_sc": true,
        "confidence": 1.0,
        "paper_type": "theoretical",
        "measurement": "specific_heat",
        "evidence_type": "primary",
        "structure_phase": "cuprate_124",
        "pairing_symmetry": "d-wave",
        "is_unconventional": true
      },
      {
        "formula": "YBa2Cu3O6.97",
        "tc_type": "midpoint",
        "tc_kelvin": 92.9,
        "ambient_sc": true,
        "confidence": 1.0,
        "paper_type": "theoretical",
        "measurement": "specific_heat",
        "evidence_type": "primary",
        "structure_phase": "cuprate_123",
        "pairing_symmetry": "d-wave",
        "is_unconventional": true
      }
    ],
    "quality_flags": [],
    "indexed_at": "2026-04-29T18:21:59.115861Z"
  },
  "arxiv:1701.08136": {
    "id": "arxiv:1701.08136",
    "arxiv_id": "1701.08136",
    "doi": null,
    "title": "Multiband full-bandwidth anisotropic Eliashberg theory of interfacial electron-phonon coupling and high-T$_c$ superconductivity in FeSe/SrTiO$_3$",
    "authors": [
      "Alex Aperis",
      "Peter M. Oppeneer"
    ],
    "date_submitted": "2017-01-27",
    "material_family": null,
    "status": "published",
    "citation_count": 0,
    "chunk_count": 19,
    "abstract": "We examine the impact of interfacial phonons on the superconducting state of FeSe/SrTiO$_3$ developing a material's specific multiband, full bandwidth, and anisotropic Eliashberg theory for this system. Our self-consistent calculations highlight the importance of the interfacial electron-phonon interaction, which is hidden behind the seemingly weak-coupling constant λ$_m$ = 0.4, in mediating the high T$_c$, and explain other puzzling experimental observations, such as the s-wave symmetry and replica bands. We discover that the formation of replica bands has a T$_c$ decreasing effect that is nevertheless compensated by deep Fermi-sea Cooper pairing which has a T$_c$ enhancing effect. We predict a strong-coupling dip-hump signature in the tunneling spectra due to the interfacial coupling.",
    "categories": [
      "cond-mat.supr-con"
    ],
    "materials_extracted": [
      {
        "family": "iron_based",
        "formula": "FeSe",
        "tc_type": "unknown",
        "substrate": "SrTiO3",
        "tc_kelvin": 60.0,
        "ambient_sc": true,
        "confidence": 0.8,
        "paper_type": "computational",
        "doping_type": "electron",
        "measurement": "unknown",
        "sample_form": "thin_film",
        "evidence_type": "cited",
        "gap_structure": "full_gap",
        "pairing_symmetry": "s-wave",
        "is_2d_or_interface": true
      },
      {
        "family": "iron_based",
        "formula": "FeSe",
        "tc_type": "unknown",
        "substrate": "SrTiO3",
        "tc_kelvin": 100.0,
        "ambient_sc": true,
        "confidence": 0.7,
        "paper_type": "computational",
        "doping_type": "electron",
        "measurement": "unknown",
        "sample_form": "thin_film",
        "evidence_type": "cited",
        "gap_structure": "full_gap",
        "pairing_symmetry": "s-wave",
        "is_2d_or_interface": true
      },
      {
        "family": "iron_based",
        "formula": "FeSe",
        "tc_type": "unknown",
        "tc_kelvin": 8.0,
        "ambient_sc": true,
        "confidence": 1.0,
        "paper_type": "computational",
        "measurement": "unknown",
        "evidence_type": "cited"
      },
      {
        "family": "iron_based",
        "formula": "FeSe",
        "tc_type": "unknown",
        "substrate": "SrTiO3",
        "tc_kelvin": 61.0,
        "ambient_sc": true,
        "confidence": 1.0,
        "lambda_eph": 0.4,
        "paper_type": "computational",
        "doping_type": "electron",
        "measurement": "Eliashberg calculation",
        "omega_log_k": 940.0,
        "sample_form": "thin_film",
        "evidence_type": "primary",
        "gap_structure": "full_gap",
        "pairing_symmetry": "s-wave",
        "is_unconventional": true,
        "is_2d_or_interface": true
      },
      {
        "family": "iron_based",
        "formula": "FeSe",
        "tc_type": "unknown",
        "substrate": "SrTiO3",
        "tc_kelvin": 17.0,
        "ambient_sc": true,
        "confidence": 0.5,
        "lambda_eph": 0.4,
        "paper_type": "computational",
        "doping_type": "electron",
        "measurement": "McMillan formula",
        "omega_log_k": 940.0,
        "sample_form": "thin_film",
        "evidence_type": "primary",
        "is_2d_or_interface": true
      },
      {
        "family": "iron_based",
        "formula": "FeSe",
        "tc_type": "unknown",
        "substrate": "SrTiO3",
        "tc_kelvin": 272.0,
        "ambient_sc": true,
        "confidence": 0.3,
        "paper_type": "computational",
        "doping_type": "electron",
        "measurement": "unknown",
        "sample_form": "thin_film",
        "evidence_type": "cited",
        "is_2d_or_interface": true
      },
      {
        "family": "iron_based",
        "formula": "FeSe",
        "tc_type": "unknown",
        "substrate": "SrTiO3",
        "tc_kelvin": 117.5,
        "ambient_sc": true,
        "confidence": 0.3,
        "paper_type": "computational",
        "doping_type": "electron",
        "measurement": "unknown",
        "sample_form": "thin_film",
        "evidence_type": "cited",
        "is_2d_or_interface": true
      }
    ],
    "quality_flags": [],
    "indexed_at": "2026-05-03T00:54:29.399570Z"
  },
  "arxiv:1703.06799": {
    "id": "arxiv:1703.06799",
    "arxiv_id": "1703.06799",
    "doi": null,
    "title": "Discovery of slow magnetic fluctuations and critical slowing down in the pseudogap phase of YBa$_2$Cu$_3$O$_y$",
    "authors": [
      "Jian Zhang",
      "Z. F. Ding",
      "C. Tan",
      "K. Huang",
      "O. O. Bernal",
      "P. -C. Ho",
      "G. D. Morris",
      "A. D. Hillier",
      "P. K. Biswas",
      "S. P. Cottrell",
      "H. Xiang",
      "X. Yao",
      "D. E. MacLaughlin",
      "Lei Shu"
    ],
    "date_submitted": "2017-03-20",
    "material_family": null,
    "status": "published",
    "citation_count": 0,
    "chunk_count": 12,
    "abstract": "Evidence for intra-unit-cell (IUC) magnetic order in the pseudogap region of high-$T_c$ cuprates below a temperature $T^\\ast$ is found in several studies, but NMR and $μ$SR experiments do not observe the expected static local magnetic fields. It has been noted, however, that such fields could be averaged by fluctuations. Our measurements of muon spin relaxation rates in single crystals of YBa$_2$Cu$_3$O$_y$ reveal magnetic fluctuations of the expected order of magnitude that exhibit critical slowing down at $T^\\ast$. These results are strong evidence for fluctuating IUC magnetic order in the pseudogap phase.",
    "categories": [
      "cond-mat.supr-con"
    ],
    "materials_extracted": [
      {
        "family": "cuprate",
        "formula": "YBa2Cu3O6.72",
        "tc_type": "unknown",
        "tc_kelvin": 73.0,
        "ambient_sc": true,
        "confidence": 1.0,
        "paper_type": "theoretical",
        "doping_type": "hole",
        "measurement": "muSR",
        "sample_form": "single_crystal",
        "evidence_type": "primary"
      },
      {
        "family": "cuprate",
        "formula": "YBa2Cu3O6.77",
        "tc_type": "unknown",
        "tc_kelvin": 80.0,
        "ambient_sc": true,
        "confidence": 1.0,
        "paper_type": "theoretical",
        "doping_type": "hole",
        "measurement": "muSR",
        "sample_form": "single_crystal",
        "evidence_type": "primary"
      },
      {
        "family": "cuprate",
        "formula": "YBa2Cu3O6.83",
        "tc_type": "unknown",
        "tc_kelvin": 88.0,
        "ambient_sc": true,
        "confidence": 1.0,
        "paper_type": "theoretical",
        "doping_type": "hole",
        "measurement": "muSR",
        "sample_form": "single_crystal",
        "evidence_type": "primary"
      },
      {
        "family": "cuprate",
        "formula": "YBa2Cu3O6.95",
        "tc_type": "unknown",
        "tc_kelvin": 91.0,
        "ambient_sc": true,
        "confidence": 1.0,
        "paper_type": "theoretical",
        "doping_type": "hole",
        "measurement": "muSR",
        "sample_form": "single_crystal",
        "evidence_type": "primary"
      }
    ],
    "quality_flags": [],
    "indexed_at": "2026-05-03T03:03:40.484321Z"
  },
  "arxiv:2512.16423": {
    "id": "arxiv:2512.16423",
    "arxiv_id": "2512.16423",
    "doi": null,
    "title": "Charge order in the Pr substituted YBa$_2$Cu$_3$O$_7$ from high-field Hall effect measurements",
    "authors": [
      "C. M. Duffy",
      "M. Altangerel",
      "S. Badoux",
      "D. Vignolles",
      "T. Oustric",
      "C. M. Moir",
      "Keke Feng",
      "A. Frano",
      "M. B. Maple",
      "L. Taillefer",
      "C. Proust"
    ],
    "date_submitted": "2025-12-18",
    "material_family": null,
    "status": "published",
    "citation_count": 0,
    "chunk_count": 25,
    "abstract": "The mechanism of doping in the composite Pr$_x$Y$_{1-x}$Ba$_2$Cu$_3$O$_{7-δ}$ (Pr-YBCO) system is distinct from that of pure YBCO, offering a means to explore the requirements for the numerous electronic orders appearing in the phase diagram. One such example is the ubiquitous 2D charge order and concomitant Fermi surface reconstruction in underdoped YBCO. Here, using magnetotransport and Hall effect measurements, we find signatures of a Fermi surface reconstruction similar to that in pure YBCO indicating the presence of 2D charge order in Pr-YBCO. Additionally, we find that the phase diagrams of Pr-YBCO and YBCO are decidedly symmetric despite the additional disorder in the former and the distinction between hole depletion through Pr substitution and through O reduction. This indicates that while the mechanism of doping differs, the amount of charge carriers in the planes is the most important factor governing the electronic orders in these systems.",
    "categories": [
      "cond-mat.supr-con"
    ],
    "materials_extracted": [
      {
        "family": "cuprate",
        "formula": "YBa2Cu3O7-δ",
        "tc_type": "unknown",
        "tc_kelvin": 90.0,
        "confidence": 0.8,
        "paper_type": "theoretical",
        "measurement": "unknown",
        "evidence_type": "cited",
        "structure_phase": "cuprate_123"
      },
      {
        "family": "cuprate",
        "formula": "Pr0.2Y0.8Ba2Cu3O7-δ",
        "tc_type": "onset",
        "tc_kelvin": 60.0,
        "confidence": 1.0,
        "paper_type": "theoretical",
        "measurement": "susceptibility",
        "sample_form": "single_crystal",
        "evidence_type": "primary",
        "structure_phase": "cuprate_123"
      },
      {
        "family": "cuprate",
        "formula": "Pr0.2Y0.8Ba2Cu3O7-δ",
        "tc_type": "zero_resistance",
        "tc_kelvin": 70.0,
        "confidence": 1.0,
        "paper_type": "theoretical",
        "measurement": "resistivity",
        "sample_form": "single_crystal",
        "evidence_type": "primary",
        "structure_phase": "cuprate_123"
      },
      {
        "family": "cuprate",
        "formula": "Pr0.35Y0.65Ba2Cu3O7-δ",
        "tc_type": "onset",
        "tc_kelvin": 64.0,
        "confidence": 1.0,
        "paper_type": "theoretical",
        "measurement": "susceptibility",
        "sample_form": "single_crystal",
        "evidence_type": "primary",
        "structure_phase": "cuprate_123"
      },
      {
        "family": "cuprate",
        "formula": "Pr0.35Y0.65Ba2Cu3O7-δ",
        "tc_type": "zero_resistance",
        "tc_kelvin": 61.0,
        "confidence": 1.0,
        "paper_type": "theoretical",
        "measurement": "resistivity",
        "sample_form": "single_crystal",
        "evidence_type": "primary",
        "structure_phase": "cuprate_123"
      },
      {
        "family": "cuprate",
        "formula": "Pr0.35Y0.65Ba2Cu3O7-δ",
        "tc_type": "onset",
        "tc_kelvin": 65.0,
        "confidence": 1.0,
        "paper_type": "theoretical",
        "measurement": "susceptibility",
        "sample_form": "single_crystal",
        "evidence_type": "primary",
        "structure_phase": "cuprate_123"
      },
      {
        "family": "cuprate",
        "formula": "Pr0.35Y0.65Ba2Cu3O7-δ",
        "tc_type": "zero_resistance",
        "tc_kelvin": 57.0,
        "confidence": 1.0,
        "paper_type": "theoretical",
        "measurement": "resistivity",
        "sample_form": "single_crystal",
        "evidence_type": "primary",
        "structure_phase": "cuprate_123"
      },
      {
        "family": "cuprate",
        "formula": "Pr0.4Y0.6Ba2Cu3O7-δ",
        "tc_type": "onset",
        "tc_kelvin": 43.0,
        "confidence": 1.0,
        "paper_type": "theoretical",
        "measurement": "susceptibility",
        "sample_form": "single_crystal",
        "evidence_type": "primary",
        "structure_phase": "cuprate_123"
      },
      {
        "family": "cuprate",
        "formula": "Pr0.4Y0.6Ba2Cu3O7-δ",
        "tc_type": "zero_resistance",
        "tc_kelvin": 37.0,
        "confidence": 1.0,
        "paper_type": "theoretical",
        "measurement": "resistivity",
        "sample_form": "single_crystal",
        "evidence_type": "primary",
        "structure_phase": "cuprate_123"
      },
      {
        "family": "cuprate",
        "formula": "Pr0.45Y0.55Ba2Cu3O7-δ",
        "tc_type": "onset",
        "tc_kelvin": 38.0,
        "confidence": 1.0,
        "paper_type": "theoretical",
        "measurement": "susceptibility",
        "sample_form": "single_crystal",
        "evidence_type": "primary",
        "structure_phase": "cuprate_123"
      },
      {
        "family": "cuprate",
        "formula": "Pr0.45Y0.55Ba2Cu3O7-δ",
        "tc_type": "zero_resistance",
        "tc_kelvin": 32.0,
        "confidence": 1.0,
        "paper_type": "theoretical",
        "measurement": "resistivity",
        "sample_form": "single_crystal",
        "evidence_type": "primary",
        "structure_phase": "cuprate_123"
      },
      {
        "family": "cuprate",
        "formula": "Pr0.45Y0.55Ba2Cu3O7-δ",
        "tc_type": "onset",
        "tc_kelvin": 42.0,
        "confidence": 1.0,
        "paper_type": "theoretical",
        "measurement": "susceptibility",
        "sample_form": "single_crystal",
        "evidence_type": "primary",
        "structure_phase": "cuprate_123"
      },
      {
        "family": "cuprate",
        "formula": "Pr0.45Y0.55Ba2Cu3O7-δ",
        "tc_type": "zero_resistance",
        "tc_kelvin": 35.0,
        "confidence": 1.0,
        "paper_type": "theoretical",
        "measurement": "resistivity",
        "sample_form": "single_crystal",
        "evidence_type": "primary",
        "structure_phase": "cuprate_123"
      }
    ],
    "quality_flags": [],
    "indexed_at": "2026-04-23T17:32:35.549186Z"
  },
  "arxiv:cond-mat/9612072": {
    "id": "arxiv:cond-mat/9612072",
    "arxiv_id": "cond-mat/9612072",
    "doi": null,
    "title": "From microscopic description to statistical mechanics of Cu-O chain fragments in the high-Tc superconductors REBa_2Cu_3O_{6+x}",
    "authors": [
      "H. Haugerud",
      "G. Uimin",
      "W. Selke"
    ],
    "date_submitted": "1996-12-09",
    "material_family": null,
    "status": "published",
    "citation_count": 0,
    "chunk_count": 53,
    "abstract": "The oxygen deficient CuO_x planes of the high-Tc superconductors REBa_2Cu_3O_{6+x} (RE denotes a rare-earth atom or yttrium) are studied. Starting from the Emery model for the Cu-O chain fragments, an extended ASYNNNI model is proposed to describe the statistical mechanics of the CuO_x planes. The model is analysed by using Monte Carlo techniques, computing especially the charge transfer to the CuO$_2$ planes regulating the high-Tc superconductivity, and the concentration of differently coordinated Cu ions.Results are compared to experimental data for various RE cases.",
    "categories": [
      "cond-mat.supr-con"
    ],
    "materials_extracted": [
      {
        "formula": "YbBa2Cu3O(6+x)",
        "tc_type": "unknown",
        "tc_kelvin": 60.0,
        "ambient_sc": true,
        "confidence": 0.9,
        "paper_type": "theoretical",
        "measurement": "unknown",
        "pressure_gpa": 0.0,
        "structure_phase": "cuprate_123",
        "is_unconventional": true
      },
      {
        "formula": "YbBa2Cu3O(6+x)",
        "tc_type": "unknown",
        "tc_kelvin": 90.0,
        "ambient_sc": true,
        "confidence": 0.9,
        "paper_type": "theoretical",
        "measurement": "unknown",
        "pressure_gpa": 0.0,
        "structure_phase": "cuprate_123",
        "is_unconventional": true
      },
      {
        "formula": "YBa2Cu3O(6+x)",
        "tc_type": "unknown",
        "tc_kelvin": 60.0,
        "ambient_sc": true,
        "confidence": 0.9,
        "paper_type": "theoretical",
        "measurement": "unknown",
        "pressure_gpa": 0.0,
        "structure_phase": "cuprate_123",
        "is_unconventional": true
      },
      {
        "formula": "YBa2Cu3O(6+x)",
        "tc_type": "unknown",
        "tc_kelvin": 90.0,
        "ambient_sc": true,
        "confidence": 0.9,
        "paper_type": "theoretical",
        "measurement": "unknown",
        "pressure_gpa": 0.0,
        "structure_phase": "cuprate_123",
        "is_unconventional": true
      },
      {
        "formula": "ErBa2Cu3O(6+x)",
        "tc_type": "unknown",
        "tc_kelvin": 60.0,
        "ambient_sc": true,
        "confidence": 0.9,
        "paper_type": "theoretical",
        "measurement": "unknown",
        "pressure_gpa": 0.0,
        "structure_phase": "cuprate_123",
        "is_unconventional": true
      },
      {
        "formula": "ErBa2Cu3O(6+x)",
        "tc_type": "unknown",
        "tc_kelvin": 90.0,
        "ambient_sc": true,
        "confidence": 0.9,
        "paper_type": "theoretical",
        "measurement": "unknown",
        "pressure_gpa": 0.0,
        "structure_phase": "cuprate_123",
        "is_unconventional": true
      },
      {
        "formula": "GdBa2Cu3O(6+x)",
        "tc_type": "unknown",
        "tc_kelvin": 60.0,
        "ambient_sc": true,
        "confidence": 0.7,
        "paper_type": "theoretical",
        "measurement": "unknown",
        "pressure_gpa": 0.0,
        "structure_phase": "cuprate_123",
        "is_unconventional": true
      }
    ],
    "quality_flags": [],
    "indexed_at": "2026-04-16T21:01:39.474003Z"
  },
  "arxiv:cond-mat/9612110": {
    "id": "arxiv:cond-mat/9612110",
    "arxiv_id": "cond-mat/9612110",
    "doi": null,
    "title": "Superconductivity-Induced Anomalies in the Spin Excitation Spectra of Underdoped YBa_2 Cu_3 O_{6+x}",
    "authors": [
      "H. F. Fong",
      "B. Keimer",
      "D. L. Milius",
      "I. A. Aksay"
    ],
    "date_submitted": "1996-12-11",
    "material_family": null,
    "status": "published",
    "citation_count": 0,
    "chunk_count": 14,
    "abstract": "Polarized and unpolarized neutron scattering has been used to determine the effect of superconductivity on the magnetic excitation spectra of YBa_2 Cu_3 O_{6.5} (T_c = 52K) and YBa_2 Cu_3 O_{6.7} (T_c = 67K). Pronounced enhancements of the spectral weight centered around 25 meV and 33 meV, respectively, are observed below T_c in both crystals, compensated predominantly by a loss of spectral weight at higher energies. The data provide important clues to the origin of the 40 meV magnetic resonance peak in YBa_2 Cu_3 O_7.",
    "categories": [
      "cond-mat.supr-con"
    ],
    "materials_extracted": [
      {
        "formula": "YBa2Cu3O6.5",
        "tc_type": "midpoint",
        "tc_kelvin": 52.0,
        "ambient_sc": true,
        "confidence": 1.0,
        "paper_type": "theoretical",
        "doping_type": "hole",
        "measurement": "susceptibility",
        "sample_form": "single_crystal",
        "doping_level": 0.5,
        "pressure_gpa": 0.0,
        "pressure_type": "none",
        "structure_phase": "cuprate_123",
        "pairing_symmetry": "d-wave",
        "is_unconventional": true
      },
      {
        "formula": "YBa2Cu3O6.5",
        "tc_type": "midpoint",
        "tc_kelvin": 52.0,
        "ambient_sc": true,
        "confidence": 1.0,
        "paper_type": "theoretical",
        "doping_type": "hole",
        "measurement": "neutron",
        "sample_form": "single_crystal",
        "doping_level": 0.5,
        "pressure_gpa": 0.0,
        "pressure_type": "none",
        "structure_phase": "cuprate_123",
        "pairing_symmetry": "d-wave",
        "is_unconventional": true
      },
      {
        "formula": "YBa2Cu3O6.7",
        "tc_type": "midpoint",
        "tc_kelvin": 67.0,
        "ambient_sc": true,
        "confidence": 1.0,
        "paper_type": "theoretical",
        "doping_type": "hole",
        "measurement": "susceptibility",
        "sample_form": "single_crystal",
        "doping_level": 0.7,
        "pressure_gpa": 0.0,
        "pressure_type": "none",
        "structure_phase": "cuprate_123",
        "pairing_symmetry": "d-wave",
        "is_unconventional": true
      },
      {
        "formula": "YBa2Cu3O6.7",
        "tc_type": "midpoint",
        "tc_kelvin": 67.0,
        "ambient_sc": true,
        "confidence": 1.0,
        "paper_type": "theoretical",
        "doping_type": "hole",
        "measurement": "neutron",
        "sample_form": "single_crystal",
        "doping_level": 0.7,
        "pressure_gpa": 0.0,
        "pressure_type": "none",
        "structure_phase": "cuprate_123",
        "pairing_symmetry": "d-wave",
        "is_unconventional": true
      }
    ],
    "quality_flags": [],
    "indexed_at": "2026-04-16T21:03:05.413627Z"
  },
  "arxiv:supr-con/9608005": {
    "id": "arxiv:supr-con/9608005",
    "arxiv_id": "supr-con/9608005",
    "doi": null,
    "title": "Evidence for Quasiparticle Decay in Photoemission from Underdoped Cuprates",
    "authors": [
      "R. B. Laughlin"
    ],
    "date_submitted": "1996-08-15",
    "material_family": null,
    "status": "published",
    "citation_count": 0,
    "chunk_count": 16,
    "abstract": "I argue that the ``gap'' recently observed at the Brillouin zone face of cuprate superconductors in photoemission by Marshall et al [Phys. Rev. Lett. 76, 4841 (1996)] and Ding et al [Nature 382, 54 (1996)] is evidence for the decay of the injected hole into a spinon-holon pair.",
    "categories": [
      "cond-mat.supr-con"
    ],
    "materials_extracted": [
      {
        "formula": "Bi2Sr2CaCu2O8+δ",
        "tc_type": "unknown",
        "tc_kelvin": 87.0,
        "ambient_sc": true,
        "confidence": 0.9,
        "paper_type": "theoretical",
        "measurement": "ARPES",
        "pressure_gpa": 0.0,
        "pressure_type": "none",
        "structure_phase": "Bi-2212",
        "pairing_symmetry": "d-wave",
        "is_unconventional": true
      },
      {
        "formula": "Bi2Sr2CaCu2O8+δ",
        "tc_type": "unknown",
        "tc_kelvin": 83.0,
        "ambient_sc": true,
        "confidence": 0.9,
        "paper_type": "theoretical",
        "measurement": "ARPES",
        "pressure_gpa": 0.0,
        "pressure_type": "none",
        "structure_phase": "Bi-2212",
        "pairing_symmetry": "d-wave",
        "is_unconventional": true
      },
      {
        "formula": "Bi2Sr2CaCu2O8+δ",
        "tc_type": "unknown",
        "tc_kelvin": 10.0,
        "ambient_sc": true,
        "confidence": 0.9,
        "paper_type": "theoretical",
        "measurement": "ARPES",
        "pressure_gpa": 0.0,
        "pressure_type": "none",
        "structure_phase": "Bi-2212",
        "pairing_symmetry": "d-wave",
        "is_unconventional": true
      },
      {
        "formula": "Bi2Sr2Ca1-xDyxCu2O8+δ",
        "tc_type": "unknown",
        "tc_kelvin": 65.0,
        "ambient_sc": true,
        "confidence": 0.9,
        "paper_type": "theoretical",
        "measurement": "ARPES",
        "doping_level": 0.1,
        "pressure_gpa": 0.0,
        "pressure_type": "none",
        "structure_phase": "Bi-2212",
        "pairing_symmetry": "d-wave",
        "is_unconventional": true
      }
    ],
    "quality_flags": [],
    "indexed_at": "2026-04-16T18:47:48.435065Z"
  },
  "arxiv:cond-mat/9703126": {
    "id": "arxiv:cond-mat/9703126",
    "arxiv_id": "cond-mat/9703126",
    "doi": null,
    "title": "3D XY and lowest Landau level fluctuations in deoxygenated YBCO thin films",
    "authors": [
      "K. Moloni",
      "M. Friesen",
      "Shi Li",
      "V. Souw",
      "P. Metcalf",
      "L. Hou",
      "M. McElfresh"
    ],
    "date_submitted": "1997-03-12",
    "material_family": null,
    "status": "published",
    "citation_count": 0,
    "chunk_count": 18,
    "abstract": "Conductivity measurements reflect vortex solid melting in YBCO films. Field-independent glass exponents nu_g=1.9 and z_g=4.0 describe the transition T_g(H) for 0<H<26 T. At low fields, 3D XY exponents nu_{XY}=0.63 and z_{XY}=1.25 are also observed, with z_{XY} smaller than expected. These compete with glass scaling according to multicritical theory. A predicted power-law form of T_g(H) is observed for 0.5T_c<T_g<T_c. For T_g<0.5T_c, 3D XY scaling fails, but a lowest Landau level analysis becomes possible, obtaining T_{c2}(H) with positive curvature.",
    "categories": [
      "cond-mat.supr-con"
    ],
    "materials_extracted": [
      {
        "formula": "YBa2Cu3O7-δ",
        "tc_type": "zero_resistance",
        "tc_kelvin": 77.0,
        "ambient_sc": true,
        "confidence": 1.0,
        "paper_type": "theoretical",
        "doping_type": "hole",
        "measurement": "resistivity",
        "sample_form": "thin_film",
        "doping_level": 0.24,
        "pressure_gpa": 0.0,
        "pressure_type": "none",
        "structure_phase": "cuprate_123",
        "is_2d_or_interface": true
      },
      {
        "formula": "YBa2Cu3O7-δ",
        "tc_type": "zero_resistance",
        "tc_kelvin": 61.0,
        "ambient_sc": true,
        "confidence": 1.0,
        "paper_type": "theoretical",
        "doping_type": "hole",
        "measurement": "resistivity",
        "sample_form": "thin_film",
        "doping_level": 0.57,
        "pressure_gpa": 0.0,
        "pressure_type": "none",
        "structure_phase": "cuprate_123",
        "is_2d_or_interface": true
      },
      {
        "formula": "YBa2Cu3O7-δ",
        "tc_type": "zero_resistance",
        "tc_kelvin": 56.0,
        "ambient_sc": true,
        "confidence": 1.0,
        "paper_type": "theoretical",
        "doping_type": "hole",
        "measurement": "resistivity",
        "sample_form": "thin_film",
        "doping_level": 0.59,
        "pressure_gpa": 0.0,
        "pressure_type": "none",
        "structure_phase": "cuprate_123",
        "is_2d_or_interface": true
      },
      {
        "formula": "YBa2Cu3O7-δ",
        "tc_type": "zero_resistance",
        "tc_kelvin": 60.8,
        "ambient_sc": true,
        "confidence": 1.0,
        "paper_type": "theoretical",
        "doping_type": "hole",
        "measurement": "resistivity",
        "sample_form": "thin_film",
